Repository: heetkhamar/VZ2

# VZ2 – Verzinnungsanlage Thermal Simulation

Physics-based thermal simulation of a tin-coating line (Verzinnungsanlage).
The model solves the energy balance of the tin bath (heating, radiation/convection
losses, strip heat extraction, air-knife and water cooling) via forward-Euler
integration.

- `simulation.py` – simulation model, run loop, and plotting
- `parameters.py` – all physical/operational parameters
- `*.txt` – furnace measurement data (CUSN6, CUSN8, KHP…)
- `simulation_results.png` – output plot (regenerated on each run)

File: KHP7025_0,4-Ofen1.txt (part 3 of 6)
time;Banddicke;Verzinnungsstation: Durchflussmenge;Verzinnungsstation: Rücklauftemperatur;Verzinnungsstation: Kühlleistung;Verzinnungsstation FU: Durchflussmenge;Verzinnungsstation FU: Rücklauftemperatur;Ofenleistung;Wannentemperatur außen;Wannentemperatur innen;Solltemperatur unter Zinnbadrolle;Bandbreite;Laufprogramm Online Zinnbad / Anlagenstartwert Rezept;Laufprogramm Online Zinnbad / Anlagenstartwert korrigiert;Abblasung OS Luftdruck;Abblasung US Luftdruck;Bandgeschwindigkeit;Temperatur unter Zinnbadrolle;MON Verzinnungseinheit Verzinnungsstation Ofen 1 aktiv;MON Verzinnungseinheit Verzinnungsstation Ofen 2 aktiv;Legierung;ChannelInfoFieldText([10:1], "$PDA_expression");Bandlänge auf Abhaspel;Hubtraverse unten;Bandtransport
648;0.4;51.9965;27.4;12.0697;39.9855;25.5;122;299.407;269.813;265;360;272;272;309.317;309.172;60;265.332;1;0;;;1091.74;1;1
649;0.4;51.6753;27.4;11.9771;39.8061;25.5;115;299.031;269.806;265;360;272;272;309.317;309.172;60;265.336;1;0;;;1091.28;1;1
650;0.4;51.6262;27.4;11.9296;39.9855;25.5;120;298.915;269.792;265;360;272;272;309.317;309.028;60;265.343;1;0;"KHP7025     ";;1090.77;1;1
651;0.4;51.93;27.4;12.0361;40.1968;25.5;122;298.828;269.777;265;360;272;272;309.317;309.172;60;265.342;1;0;;;1089.38;1;1
652;0.4;51.8287;27.4;11.9583;39.9855;25.5;121;298.105;269.763;265;360;272;272;309.462;309.172;60;265.344;1;0;"KHP7025     ";;1088.92;1;1
653;0.4;51.849;27.4;11.9267;39.9855;25.5;121;298.785;269.792;265;360;272;272;309.317;309.028;60;265.354;1;0;;;1085.67;1;1
654;0.4;51.7332;27.4;11.9001;39.8843;25.5;132;298.814;269.835;265;360;272;272;309.172;309.028;60;265.357;1;0;;;1085.67;1;1
655;0.4;52.0689;27.4;11.9955;39.783;25.5;135;298.857;269.821;265;360;272;272;309.317;309.028;60;265.365;1;0;;;1085.5;1;1
656;0.4;51.6233;27.3;11.5243;39.6904;25.5;141;298.047;269.806;265;360;272;272;309.462;309.172;60;265.371;1;0;;;1084.11;1;1
657;0.4;51.8287;27.3;11.5702;39.783;25.5;142;297.975;269.792;265;360;272;272;309.462;309.172;60;265.374;1;0;;;1083.65;1;1
658;0.4;51.8287;27.3;11.5159;39.9855;25.5;141;297.83;269.777;265;360;272;272;309.462;309.172;60;265.382;1;0;;;1082.72;1;1
659;0.4;51.7274;27.3;11.5115;39.9826;25.5;140;297.555;269.763;265;360;272;272;309.462;309.172;60;265.39;1;0;;;1082.26;1;1
660;0.4;51.93;27.3;11.5565;39.702;25.5;141;297.555;269.763;265;360;272;272;309.462;309.172;60;265.397;1;0;;;1079.95;1;1
661;0.4;51.9329;27.3;11.5753;39.783;25.5;142;297.685;269.784;265;360;272;272;309.317;309.172;60;265.411;1;0;;;1079.4;1;1
662;0.4;52.2367;27.3;11.6248;39.8843;25.5;148;297.758;269.828;265;360;272;272;309.317;309.172;60;265.423;1;0;;;1079.4;1;1
663;0.4;51.7737;27.3;11.4675;39.9826;25.4;148;297.063;269.828;265;360;272;272;309.317;309.172;60;265.432;1;0;;;1078.94;1;1
664;0.4;51.4236;27.3;11.372;40.1881;25.4;153;296.991;269.813;265;360;272;272;309.317;309.028;60;265.44;1;0;;;1078.01;1;1
665;0.4;51.7274;27.3;11.4211;39.9855;25.4;154;296.889;269.799;265;360;272;272;309.317;309.028;60;265.445;1;0;;;1074.56;1;1
666;0.4;52.0341;27.3;11.4706;39.9855;25.4;148;296.803;269.784;265;360;272;272;309.317;309.028;60;265.454;1;0;;;1074.56;1;1
667;0.4;52.0891;27.3;11.5009;40.2517;25.4;150;296.803;269.77;265;360;272;272;309.317;309.028;60;265.459;1;0;;;1072.72;1;1
668;0.4;52.0341;27.3;11.4888;40.0868;25.4;149;296.918;269.763;265;360;272;272;309.172;309.028;60;265.475;1;0;;;1071.79;1;1
669;0.4;52.2801;27.2;11.1516;39.8843;25.4;146;296.586;269.799;265;360;272;272;309.317;308.883;60;265.484;1;0;;;1071.79;1;1
670;0.4;52.4392;27.2;11.1856;40.026;25.4;146;296.687;269.835;265;360;272;272;309.317;309.028;60;265.497;1;0;;;1070.87;1;1
671;0.4;52.4392;27.2;11.1489;39.9855;25.4;150;296.745;269.821;265;360;272;272;309.462;309.028;60;265.506;1;0;;;1070.03;1;1
672;0.4;52.2367;27.2;11.1424;39.9855;25.4;153;296.513;269.813;265;360;272;272;309.317;309.172;60;265.517;1;0;;;1068.96;1;1
673;0.4;52.0052;27.2;11.0748;39.9855;25.4;157;296.412;269.799;265;360;272;272;309.317;309.028;60;265.521;1;0;;;1068.5;1;1
674;0.4;51.93;27.2;11.0225;40.2922;25.4;149;296.354;269.784;265;360;272;272;309.462;309.028;60;265.526;1;0;;;1067.23;1;1
675;0.4;51.6262;27.2;10.9941;40.2922;25.4;147;296.369;269.777;265;360;272;272;309.317;309.172;60;265.524;1;0;;;1066.77;1;1
676;0.4;52.0341;27.2;10.9901;40.1881;25.4;146;296.455;269.763;265;360;272;272;309.317;309.028;60;265.518;1;0;"KHP7025     ";;1065.39;1;1
677;0.4;52.0486;27.2;11.0295;40.2517;25.4;146;296.499;269.763;265;360;272;272;309.317;309.172;60;265.51;1;0;;;1064.39;1;1
678;0.4;51.93;27.2;10.9862;40.0868;25.4;142;296.629;269.777;265;360;272;272;309.317;309.028;60;265.497;1;0;;;1063.01;1;1
679;0.4;52.0399;27.2;10.9731;40.0868;25.4;143;296.672;269.828;265;360;272;272;309.317;309.172;60;265.486;1;0;;;1061.06;1;1
680;0.4;52.1557;27.2;10.9429;40.0868;25.4;143;295.935;269.828;265;360;272;272;309.317;309.028;60;265.476;1;0;;;1060.6;1;1
681;0.4;52.1354;27.2;10.9386;39.9855;25.4;140;295.819;269.813;265;360;272;272;309.462;309.028;60;265.466;1;0;;;1060.6;1;1
682;0.4;52.0341;27.1;10.6368;39.8756;25.4;148;295.747;269.806;265;360;272;272;309.317;309.172;60;265.456;1;0;;;1058.84;1;1
683;0.4;51.93;27.1;10.5429;39.6817;25.4;153;295.833;269.792;265;360;272;272;309.317;309.028;60;265.448;1;0;;;1058.84;1;1
684;0.4;51.9329;27.1;10.598;39.783;25.4;155;295.964;269.777;265;360;272;272;309.317;309.028;60;265.443;1;0;;;1057.92;1;1
685;0.4;52.0081;27.1;10.577;40.0868;25.4;155;296.036;269.763;265;360;272;272;309.317;309.028;60;265.437;1;0;;;1057.46;1;1
686;0.4;52.2367;27.1;10.6417;40.0868;25.4;154;295.978;269.763;265;360;272;272;309.462;309.172;60;265.431;1;0;;;1055.44;1;1
687;0.4;51.9271;27.1;10.5242;40.0868;25.4;161;295.848;269.806;265;360;272;272;309.317;309.028;60;265.427;1;0;;;1053.15;1;1
688;0.4;51.7274;27.1;10.4657;40.0868;25.4;162;295.761;269.835;265;360;272;272;309.317;309.028;60;265.424;1;0;;;1053.15;1;1
689;0.4;51.6262;27.1;10.4091;39.9855;25.4;159;295.804;269.828;265;360;272;272;309.172;309.028;60;265.421;1;0;;;1052.69;1;1
690;0.4;51.9444;27.1;10.5096;39.9219;25.4;166;295.891;269.806;265;360;272;272;309.317;309.028;60;265.419;1;0;;;1052.23;1;1
691;0.4;52.0341;27.1;10.5277;40.0868;25.3;168;295.992;269.799;265;360;272;272;309.172;308.883;60;265.409;1;0;;;1050.94;1;1
692;0.4;52.0341;27.1;10.4914;40.1881;25.3;169;296.05;269.784;265;360;272;272;309.172;308.883;60;265.397;1;0;;;1049.57;1;1
693;0.4;51.8287;27.1;10.4318;40.1273;25.3;169;295.92;269.763;265;360;272;272;309.172;308.883;60;265.386;1;0;;;1049.11;1;1
694;0.4;51.6262;27.1;10.4091;40.1881;25.3;175;295.79;269.77;265;360;272;272;309.172;308.883;60;265.377;1;0;;;1047.73;1;1
695;0.4;51.7303;27.1;10.394;40.2749;25.3;173;295.761;269.828;265;360;272;272;309.172;308.883;60;265.368;1;0;;;1046.36;1;1
696;0.4;51.7274;27.1;10.4114;40.2894;25.3;174;295.935;269.813;265;360;272;272;309.317;308.883;60;265.361;1;0;;;1045.9;1;1
697;0.4;51.6262;27.1;10.373;40.3993;25.3;176;296.065;269.799;265;360;272;272;309.317;309.028;60;265.354;1;0;"KHP7025     ";;1044.99;1;1
698;0.4;51.6262;27;10.0586;40.3906;25.3;181;296.036;269.792;265;360;272;272;309.172;309.028;60;265.348;1;0;;;1042.41;1;1
699;0.4;51.4786;27;9.9579;40.3964;25.3;181;295.833;269.77;265;360;272;272;309.317;309.028;60;265.343;1;0;;;1042.41;1;1
700;0.4;51.8316;27;10.0805;40.4427;25.3;181;295.747;269.763;265;360;272;272;309.317;309.028;60;265.338;1;0;;;1042.41;1;1
701;0.4;51.5249;27;9.94886;40.3906;25.3;187;295.79;269.792;265;360;272;272;309.317;309.028;60;265.334;1;0;;;1040.58;1;1
702;0.4;51.3194;27;9.92712;40.1881;25.3;187;295.92;269.835;265;360;272;272;309.317;309.028;60;265.33;1;0;;;1039.67;1;1
703;0.4;51.6464;27;9.99037;40.0145;25.3;190;296.817;269.828;265;360;272;272;309.317;309.028;60;265.327;1;0;;;1039.21;1;1
704;0.4;51.93;27;10.0271;40.0868;25.3;185;296.803;269.813;265;360;272;272;309.172;309.028;60;265.324;1;0;;;1036.57;1;1
705;0.4;52.0399;27;10.0483;40.1186;25.3;183;296.701;269.799;265;360;272;272;309.317;309.028;60;265.322;1;0;;;1036.12;1;1
706;0.4;51.93;27;10.0271;40.0868;25.3;178;296.586;269.792;265;360;272;272;309.172;309.028;60;265.32;1;0;;;1036.12;1;1
707;0.4;51.93;27;9.97263;39.8843;25.4;173;296.542;269.777;265;360;272;272;309.317;309.028;60;265.317;1;0;;;1034.29;1;1
708;0.4;51.93;27;9.93635;39.8843;25.4;182;296.803;269.763;265;360;272;272;309.172;309.028;60;265.31;1;0;;;1033.84;1;1
709;0.4;52.066;27;9.99875;40.1881;25.4;180;296.933;269.64;265;360;272;272;309.172;309.028;60;265.309;1;0;;;1032.14;1;1
710;0.4;52.2367;27;10.0133;40.0868;25.4;173;297.063;269.394;265;360;272;272;309.317;309.028;60;265.308;1;0;;;1030.78;1;1
711;0.4;51.8287;27;9.97131;40.0897;25.4;173;296.991;269.408;265;360;272;272;309.172;309.028;60;265.307;1;0;;;1030.78;1;1
712;0.4;51.7303;27;9.89815;39.8843;25.4;173;297.729;269.625;265;360;272;272;309.317;309.028;60;265.3;1;0;;;1029.25;1;1
713;0.4;51.9473;27;9.93967;39.9884;25.4;173;297.642;269.64;265;360;272;272;309.172;309.028;60;265.289;1;0;;;1028.8;1;1
714;0.4;52.0312;27;9.93755;40.1736;25.4;164;297.584;269.69;265;360;272;272;309.317;309.028;60;265.283;1;0;;;1027.89;1;1
715;0.4;51.93;27;9.90007;40.3819;25.4;160;297.555;269.676;265;360;272;272;309.317;309.028;60;265.273;1;0;;;1026.96;1;1
716;0.4;51.7274;27;9.89759;40.3935;25.4;165;297.627;269.676;265;360;272;272;309.317;309.028;60;265.263;1;0;;;1026.05;1;1
717;0.4;52.0312;27;9.93755;40.3964;25.4;168;297.946;269.676;265;360;272;272;309.317;309.028;60;265.256;1;0;;;1023.32;1;1
718;0.4;52.338;27;9.99613;40.1881;25.4;162;298.047;269.683;265;360;272;272;309.317;309.028;60;265.249;1;0;;;1022.42;1;1
719;0.4;52.0428;27;9.88522;39.9855;25.4;157;298.003;269.394;265;360;272;272;309.317;309.028;60;265.244;1;0;;;1022.42;1;1
720;0.4;51.8287;27;9.84455;39.9855;25.4;158;297.902;269.379;265;360;272;272;309.172;308.883;60;265.239;1;0;;;1021.39;1;1
721;0.4;51.7245;27;9.82476;40.0868;25.4;158;297.801;269.379;265;360;272;272;309.317;308.883;60;265.233;1;0;;;1020.48;1;1
722;0.4;51.93;27;9.8275;40.1881;25.4;158;297.815;269.372;265;360;272;272;309.317;309.028;60;265.221;1;0;;;1020.48;1;1
723;0.4;52.0428;27;9.84886;39.8843;25.4;160;297.888;269.365;265;360;272;272;309.172;309.028;60;265.207;1;0;;;1019.58;1;1
724;0.4;52.0341;27;9.86539;40.0203;25.4;161;298.032;269.358;265;360;272;272;309.317;309.028;60;265.195;1;0;;;1018.67;1;1
725;0.4;52.4045;27;9.95392;40.1186;25.4;161;298.09;269.35;265;360;272;272;309.317;309.028;60;265.184;1;0;;;1017.77;1;1
726;0.4;52.5434;27;9.92521;40.0868;25.4;165;298.032;269.358;265;360;272;272;309.172;309.028;60;265.175;1;0;"KHP7025     ";;1016.04;1;1
727;0.4;52.1354;27;9.84814;40.0868;25.4;167;297.917;269.35;265;360;272;272;309.172;309.028;60;265.166;1;0;;;1015.14;1;1
728;0.4;51.93;27;9.75491;40.0868;25.4;168;297.83;269.379;265;360;272;272;309.172;309.028;60;265.158;1;0;;;1013.78;1;1
729;0.4;51.8287;27;9.73589;40.0897;25.4;167;297.83;269.394;265;360;272;272;309.172;309.028;60;265.152;1;0;;;1011.97;1;1
730;0.4;51.93;27;9.73677;39.5775;25.4;174;297.917;269.408;265;360;272;272;309.172;308.883;60;265.146;1;0;;;1011.52;1;1
731;0.4;51.9329;27;9.75546;39.702;25.4;179;298.018;269.43;265;360;272;272;309.172;308.883;60;265.141;1;0;;;1011.52;1;1
732;0.4;52.1325;27;9.8476;39.9624;25.4;180;298.061;269.43;265;360;272;272;309.172;308.883;60;265.136;1;0;;;1008.99;1;1
733;0.4;52.1354;27;9.7935;39.8843;25.4;180;298.09;269.293;265;360;272;272;309.172;308.883;60;265.132;1;0;;;1008.54;1;1
734;0.4;52.0341;27;9.71995;39.9855;25.4;181;297.989;269.271;265;360;272;272;309.172;308.738;60;265.129;1;0;;;1007.19;1;1
735;0.4;51.93;27;9.71863;40.1881;25.4;186;297.859;269.249;265;360;272;272;309.172;309.028;60;265.125;1;0;;;1006.74;1;1
736;0.4;52.1354;27;9.77529;40.2894;25.4;187;297.815;269.235;265;360;272;272;309.172;308.883;60;265.122;1;0;;;1006.29;1;1
737;0.4;52.2772;27;9.80187;40.0868;25.4;186;298.09;269.249;265;360;272;272;309.172;308.883;60;265.114;1;0;;;1004.93;1;1
738;0.4;52.1354;27;9.75708;39.8843;25.4;186;298.148;269.3;265;360;272;272;309.172;308.883;60;265.101;1;0;;;1004.48;1;1
739;0.4;52.3177;27;9.79119;39.9855;25.4;185;298.249;269.3;265;360;272;272;309.172;308.883;60;265.087;1;0;;;1003.73;1;1
740;0.4;52.0747;27;9.70932;40.0868;25.4;185;298.307;269.271;265;360;272;272;309.172;309.028;60;265.071;1;0;;;1001.93;1;1
741;0.4;52.0341;27;9.77448;39.8843;25.4;179;298.336;269.264;265;360;272;272;309.172;309.028;60;265.052;1;0;;;1000.57;1;1
742;0.4;51.6262;27;9.6257;39.8843;25.4;175;298.322;269.242;265;360;272;272;309.172;309.028;60;265.024;1;0;;;999.674;1;1
743;0.4;51.93;27;9.68235;39.9855;25.4;180;298.249;269.227;265;360;272;272;309.172;309.028;60;264.992;1;0;;;998.773;1;1
744;0.4;51.8287;27;9.68157;40.1881;25.4;189;298.163;269.242;265;360;272;272;309.028;308.883;60;264.961;1;0;;;997.423;1;1
745;0.4;52.0312;27;9.66485;40.1881;25.4;195;298.076;269.293;265;360;272;272;309.028;308.738;60;264.932;1;0;;;996.886;1;1
746;0.4;51.9271;27;9.6455;40.0868;25.4;200;298.061;269.293;265;360;272;272;309.028;308.738;60;264.905;1;0;;;996.257;1;1
747;0.4;51.6551;27;9.57693;39.8814;25.4;211;298.134;269.271;265;360;272;272;309.028;308.738;60;264.882;1;0;;;995.357;1;1
748;0.4;51.6291;27;9.59014;40.081;25.4;214;298.235;269.256;265;360;272;272;309.028;308.738;60;264.861;1;0;;;995.357;1;1
749;0.4;51.7303;27;9.59088;39.9884;25.4;221;299.103;269.242;265;360;272;272;309.028;308.738;60;264.842;1;0;;;994.009;1;1
750;0.4;51.8779;27;9.60012;39.9855;25.4;214;299.089;269.22;265;360;272;272;309.028;308.738;60;264.829;1;0;;;992.214;1;1
751;0.4;51.9329;27;9.61029;39.8814;25.4;214;298.973;269.242;265;360;272;272;309.028;308.738;60;264.815;1;0;;;990.982;1;1
752;0.4;52.1354;27;9.66599;40.0868;25.4;223;298.857;269.293;265;360;272;272;309.028;308.883;60;264.81;1;0;;;990.084;1;1
753;0.4;52.0949;27;9.6949;40.1881;25.4;227;299.32;269.293;265;360;272;272;309.028;308.883;60;264.81;1;0;;;990.084;1;1
754;0.4;52.1354;27;9.64777;40.2894;25.4;230;299.378;269.271;265;360;272;272;309.172;308.738;60;264.809;1;0;;;989.187;1;1
755;0.4;52.1354;27;9.64777;40.0868;25.4;231;299.479;269.256;265;360;272;272;309.028;308.883;60;264.808;1;0;;;988.738;1;1
756;0.4;51.9329;27;9.57401;40.0868;25.4;231;300.159;269.242;265;360;272;272;309.172;308.883;60;264.807;1;0;;;987.831;1;1
757;0.4;51.7274;27;9.55421;39.9074;25.5;226;300.174;269.068;265;360;272;272;309.028;308.738;60;264.807;1;0;;;985.062;1;1
758;0.4;51.93;27;9.59162;39.6788;25.5;220;300;269.054;265;360;272;272;309.172;308.883;60;264.806;1;0;;;984.166;1;1
759;0.4;52.0139;27;9.57078;39.783;25.5;218;300.492;269.083;265;360;272;272;309.172;308.883;60;264.805;1;0;;;983.718;1;1
760;0.4;52.2685;27.1;9.9725;39.9855;25.5;209;300.434;269.112;265;360;272;272;309.172;308.883;60;264.802;1;0;;;982.295;1;1
761;0.4;52.0978;27.1;9.93993;40.0145;25.5;201;300.391;269.141;265;360;272;272;309.028;308.883;60;264.799;1;0;;;981.278;1;1
762;0.4;52.1354;27.1;9.92889;40.0868;25.5;204;300.883;269.119;265;360;272;272;309.028;308.738;60;264.792;1;0;;;980.831;1;1
763;0.4;52.2367;27.1;9.94818;40.0868;25.5;199;300.984;269.112;265;360;272;272;309.028;308.738;60;264.791;1;0;;;980.383;1;1
764;0.4;51.6233;27.1;9.83135;39.9855;25.5;196;301.114;269.104;265;360;272;272;309.028;308.883;60;264.784;1;0;;;978.148;1;1
765;0.4;51.8721;27.1;9.8425;39.9855;25.5;195;301.172;269.097;265;360;272;272;309.028;308.738;60;264.774;1;0;;;977.701;1;1
766;0.4;51.9329;27.1;9.83589;39.8843;25.5;194;301.114;269.104;265;360;272;272;309.028;308.883;60;264.759;1;0;;;976.807;1;1
767;0.4;52.1354;27.1;9.89246;40.0087;25.5;196;301.562;269.104;265;360;272;272;309.028;308.738;60;264.741;1;0;;;975.914;1;1
768;0.4;52.338;27.1;9.91261;39.8843;25.5;190;301.62;268.996;265;360;272;272;309.028;308.738;60;264.725;1;0;;;974.575;1;1
769;0.4;52.338;27.1;9.93089;39.6817;25.5;184;301.562;268.981;265;360;272;272;309.028;308.883;60;264.709;1;0;;;971.452;1;1
770;0.4;52.2396;27.1;9.93048;40.0868;25.6;182;301.62;269.256;265;360;272;272;309.172;308.738;60;264.684;1;0;;;971.452;1;1
771;0.4;51.9994;27.1;9.86666;40.1881;25.6;190;301.707;269.242;265;360;272;272;308.883;308.738;60;264.669;1;0;;;970.56;1;1
772;0.4;51.8287;27.1;9.83427;39.9855;25.6;194;301.794;269.278;265;360;272;272;309.028;308.738;60;264.649;1;0;;;970.363;1;1
773;0.4;52.037;27.1;9.8738;39.9855;25.6;195;301.866;269.321;265;360;272;272;309.028;308.594;60;264.631;1;0;;;970.221;1;1
774;0.4;52.0226;27.1;9.9074;39.9826;25.6;196;301.794;269.3;265;360;272;272;309.028;308.594;60;264.618;1;0;;;967.362;1;1
775;0.4;52.1354;27.1;9.89246;39.9884;25.6;200;301.736;269.285;265;360;272;272;309.028;308.738;60;264.605;1;0;;;967.362;1;1
776;0.4;52.338;27.2;10.2131;40.0868;25.6;209;301.664;269.264;265;360;272;272;309.028;308.883;60;264.593;1;0;;;966.027;1;1
777;0.4;52.3669;27.2;10.3102;39.9855;25.6;212;301.577;269.242;265;360;272;272;309.028;308.883;60;264.583;1;0;"KHP7025     ";;964.715;1;1
778;0.4;52.1354;27.2;10.21;39.9855;25.6;213;301.577;269.264;265;360;272;272;309.172;308.883;60;264.574;1;0;;;963.825;1;1
779;0.4;52.4392;27.2;10.2512;39.9855;25.6;218;301.577;269.321;265;360;272;272;309.172;308.883;60;264.565;1;0;;;962.936;1;1
780;0.4;52.4392;27.2;10.2145;39.9855;25.6;218;302.054;269.314;265;360;272;272;309.172;309.028;60;264.558;1;0;;;962.764;1;1
781;0.4;52.3669;27.2;10.2004;39.9826;25.6;226;302.17;269.293;265;360;272;272;309.317;309.028;60;264.552;1;0;"KHP7025     ";;961.779;1;1
782;0.4;52.147;27.2;10.1758;40.0868;25.6;219;302.17;269.278;265;360;272;272;309.172;309.028;60;264.546;1;0;"KHP7025     ";;960.447;1;1
783;0.4;52.4392;27.2;10.2328;40.3443;25.6;218;302.054;269.271;265;360;272;272;309.172;308.883;60;264.535;1;0;;;959.115;1;1
784;0.4;52.4392;27.2;10.3061;40.2894;25.6;223;301.953;269.249;265;360;272;272;309.172;308.883;60;264.519;1;0;;;958.356;1;1
785;0.4;52.5405;27.2;10.2526;40.0839;25.6;222;302.358;269.242;265;360;272;272;309.172;308.883;60;264.506;1;0;;;956.983;1;1
786;0.4;52.4392;27.2;10.1962;39.8843;25.6;223;302.17;269.329;265;360;272;272;309.172;308.883;60;264.49;1;0;;;956.096;1;1
787;0.4;52.5405;27.2;10.2342;39.9855;25.6;218;302.836;269.314;265;360;272;272;309.172;308.883;60;264.469;1;0;;;955.652;1;1
788;0.4;52.3553;27.2;10.2165;40.1881;25.6;218;302.358;269.314;265;360;272;272;309.172;308.883;60;264.45;1;0;;;953.879;1;1
789;0.4;52.338;27.2;10.1765;39.9855;25.6;230;303.154;269.264;265;360;272;272;309.172;308.883;60;264.427;1;0;;;953.407;1;1
790;0.4;52.1354;27.2;10.1189;40.1244;25.6;231;303.038;269.249;265;360;272;272;309.172;309.028;60;264.402;1;0;;;952.597;1;1
791;0.4;52.338;27.2;10.1582;40.2922;25.6;220;302.937;269.256;265;360;272;272;309.172;309.028;60;264.379;1;0;;;950.383;1;1
792;0.4;52.4392;27.2;10.1596;39.9855;25.7;226;302.98;269.293;265;360;272;272;309.172;309.028;60;264.35;1;0;;;950.383;1;1
793;0.4;51.9271;27.2;10.0241;39.783;25.7;227;303.906;269.661;265;360;272;272;309.172;308.883;60;264.322;1;0;;;949.056;1;1
794;0.4;51.7274;27.3;10.3909;39.9219;25.7;226;303.95;269.625;265;360;272;272;309.172;308.883;60;264.3;1;0;;;948.171;1;1
795;0.4;52.1354;27.3;10.4182;39.9855;25.7;223;303.602;269.596;265;360;272;272;309.172;308.883;60;264.27;1;0;;;947.398;1;1
796;0.4;52.1325;27.3;10.4177;39.9855;25.7;231;303.631;269.654;265;360;272;272;309.172;308.883;60;264.24;1;0;"KHP7025     ";;946.512;1;1
797;0.4;52.2367;27.3;10.4385;39.783;25.7;231;303.993;269.538;265;360;272;272;309.172;308.883;60;264.213;1;0;;;946.512;1;1
798;0.4;52.4132;27.3;10.4737;39.8177;25.7;232;303.964;269.553;265;360;272;272;309.172;308.883;60;264.188;1;0;;;945.628;1;1
799;0.4;52.0341;27.3;10.398;39.8843;25.7;240;304.022;269.538;265;360;272;272;309.172;308.883;60;264.163;1;0;;;943.42;1;1
800;0.4;51.9329;27.3;10.414;40.0868;25.7;239;304.152;269.481;265;360;272;272;309.172;308.883;60;264.137;1;0;;;942.537;1;1
801;0.4;52.1354;27.3;10.4364;40.191;25.7;244;304.225;269.473;265;360;272;272;309.172;308.883;60;264.119;1;0;;;941.655;1;1
802;0.4;51.7274;27.3;10.3367;39.9855;25.7;253;304.167;269.459;265;360;272;272;309.317;308.883;60;264.105;1;0;;;941.655;1;1
803;0.4;51.9473;27.3;10.3988;39.6788;25.7;259;304.557;269.452;265;360;272;272;309.172;308.883;60;264.094;1;0;;;939.009;1;1
804;0.4;52.037;27.3;10.4168;39.783;25.7;265;304.456;269.437;265;360;272;272;309.172;308.883;60;264.084;1;0;"KHP7025     ";;939.009;1;1
805;0.4;52.1209;27.3;10.3971;40.1128;25.7;262;304.369;269.416;265;360;272;272;309.172;308.883;60;264.083;1;0;;;937.687;1;1
806;0.4;52.1354;27.3;10.4182;40.191;25.7;263;304.499;269.43;265;360;272;272;309.172;308.883;60;264.084;1;0;;;937.606;1;1
807;0.4;52.5405;27.3;10.5175;40.1071;25.7;275;305.194;269.416;265;360;272;272;309.172;308.883;60;264.084;1;0;;;936.832;1;1
808;0.4;52.5405;27.4;10.8008;40.0868;25.8;275;305.252;269.423;265;360;272;272;309.172;308.883;60;264.086;1;0;;;934.631;1;1
809;0.4;52.4392;27.4;10.835;39.9855;25.8;266;305.208;269.661;265;360;272;272;309.172;308.883;60;264.087;1;0;;;933.751;1;1
810;0.4;52.5405;27.4;10.8008;39.9016;25.8;267;305.44;269.466;265;360;272;272;309.172;308.883;60;264.086;1;0;;;933.311;1;1
811;0.4;52.7315;27.4;10.8401;40.0868;25.8;266;305.411;269.473;265;360;272;272;308.883;308.738;60;264.081;1;0;;;932.431;1;1
812;0.4;52.2367;27.4;10.7749;39.8958;25.8;253;305.758;269.719;265;360;272;272;309.172;308.883;60;264.075;1;0;;;931.992;1;1
813;0.4;51.8316;27.4;10.7094;40.0897;25.8;259;306.033;269.719;265;360;272;272;309.028;308.738;60;264.066;1;0;;;929.471;1;1
814;0.4;52.1354;27.4;10.754;40.1881;25.8;257;306.149;269.705;265;360;272;272;309.028;308.883;60;264.059;1;0;;;928.592;1;1
815;0.4;51.8287;27.4;10.6545;39.9855;25.8;250;306.612;269.423;265;360;272;272;309.172;308.883;60;264.053;1;0;;;928.153;1;1
816;0.4;52.3756;27.4;10.7486;40.1852;25.8;244;306.496;269.401;265;360;272;272;309.172;308.883;60;264.047;1;0;;;927.714;1;1
817;0.4;52.338;27.4;10.7592;40.1881;25.8;238;306.496;269.394;265;360;272;272;309.172;308.738;60;264.03;1;0;;;926.217;1;1
818;0.4;52.2338;27.5;11.0924;40.081;25.8;244;307.089;269.394;265;360;272;272;309.172;308.883;60;264.015;1;0;;;925.34;1;1
819;0.4;52.0341;27.5;10.9773;39.9855;25.9;236;307.046;269.654;265;360;272;272;309.172;308.883;60;264.01;1;0;;;924.901;1;1
820;0.4;52.3322;27.5;11.095;40.0897;25.9;225;307.06;269.64;265;360;272;272;309.172;308.883;60;264.009;1;0;;;922.775;1;1
821;0.4;52.338;27.5;11.1145;40.0868;25.9;231;307.205;269.633;265;360;272;272;309.172;308.883;60;264.008;1;0;;;922.337;1;1
822;0.4;52.6447;27.5;11.1429;39.7888;25.9;231;307.306;269.625;265;360;272;272;309.172;308.883;60;264.012;1;0;"KHP7025     ";;920.115;1;1
823;0.4;52.338;27.5;11.0597;39.6788;25.9;231;308.03;269.604;265;360;272;272;309.172;308.883;60;264.022;1;0;;;919.678;1;1
824;0.4;52.338;27.5;11.0779;40.0926;25.9;231;307.943;269.596;265;360;272;272;309.172;308.883;60;264.031;1;0;;;919.678;1;1
825;0.4;52.0312;27.5;11.0312;40.3935;25.9;225;307.899;269.596;265;360;272;272;309.172;308.883;60;264.042;1;0;;;918.076;1;1
826;0.4;51.9329;27.5;10.9922;40.3935;25.9;225;307.827;269.604;265;360;272;272;309.172;309.028;60;264.06;1;0;;;918.076;1;1
827;0.4;52.4248;27.6;11.4339;40.2894;25.9;222;307.798;269.64;265;360;272;272;309.172;308.883;60;264.076;1;0;;;915.89;1;1
828;0.4;52.2627;27.6;11.4351;40.3935;25.9;210;307.87;269.452;265;360;272;272;309.172;308.883;60;264.091;1;0;;;915.453;1;1
829;0.4;51.8432;27.6;11.3252;40.3935;26;212;307.465;269.452;265;360;272;272;309.172;308.883;60;264.104;1;0;;;915.016;1;1
830;0.4;52.0341;27.6;11.3124;40.1881;26;209;307.509;269.423;265;360;272;272;309.172;308.883;60;264.12;1;0;;;913.269;1;1
831;0.4;52.2367;27.6;11.4294;40.0839;26;214;307.523;269.416;265;360;272;272;309.172;309.028;60;264.138;1;0;;;913.269;1;1
832;0.4;51.93;27.6;11.3079;39.89;26;213;308.044;269.444;265;360;272;272;309.172;308.883;60;264.159;1;0;;;911.047;1;1
833;0.4;52.1354;27.6;11.3891;39.783;26;203;307.364;269.437;265;360;272;272;309.172;309.028;60;264.174;1;0;;;909.738;1;1
834;0.4;51.9387;27.6;11.3098;39.783;26;210;307.277;269.408;265;360;272;272;309.172;308.883;60;264.187;1;0;;;909.302;1;1
835;0.4;52.2367;27.7;11.7293;40.0868;26;197;307.248;269.408;265;360;272;272;309.172;308.883;60;264.208;1;0;;;908.43;1;1
836;0.4;52.1354;27.7;11.743;40.2749;26;189;307.292;269.43;265;360;272;272;309.172;308.883;60;264.23;1;0;;;906.252;1;1
837;0.4;52.0341;27.7;11.6838;40.0376;26;189;307.393;269.423;265;360;272;272;309.172;308.883;60;264.25;1;0;;;904.945;1;1
838;0.4;52.2338;27.7;11.7652;39.9855;26;182;307.48;269.423;265;360;272;272;309.172;308.883;60;264.272;1;0;;;904.945;1;1
839;0.4;52.3409;27.7;11.7344;40.2141;26;174;307.523;269.387;265;360;272;272;309.172;308.883;60;264.29;1;0;;;904.51;1;1
840;0.4;52.2541;27.7;11.7332;40.1881;26;170;307.509;269.416;265;360;272;272;309.172;308.883;60;264.31;1;0;;;903.64;1;1
841;0.4;51.9473;27.7;11.6099;40.0868;26;174;307.451;269.408;265;360;272;272;309.172;308.883;60;264.329;1;0;;;901.465;1;1
842;0.4;51.9329;27.7;11.6611;39.8843;26;169;307.378;269.423;265;360;272;272;309.172;308.883;60;264.343;1;0;;;900.595;1;1
843;0.4;52.1354;27.7;11.7248;39.8843;26;163;307.06;269.387;265;360;272;272;309.172;308.883;60;264.352;1;0;;;900.595;1;1
844;0.4;52.5434;27.7;11.8349;39.8843;26;161;307.031;269.278;265;360;272;272;309.172;308.883;60;264.357;1;0;"KHP7025     ";;899.726;1;1
845;0.4;52.5434;27.7;11.7798;39.9855;26;163;307.118;269.343;265;360;272;272;309.172;308.883;60;264.362;1;0;;;897.989;1;1
846;0.4;52.2685;27.7;11.7548;39.9855;26;162;307.248;269.343;265;360;272;272;309.172;308.883;60;264.366;1;0;;;896.516;1;1
847;0.4;52.0341;27.7;11.7202;40.0868;26;161;306.51;269.321;265;360;272;272;309.172;308.883;60;264.37;1;0;;;895.648;1;1
848;0.4;52.0052;27.8;11.9941;40.1881;26;160;306.453;269.3;265;360;272;272;309.172;308.883;60;264.373;1;0;;;895.648;1;1
849;0.4;51.8287;27.8;11.9534;40.2894;26;167;306.467;269.285;265;360;272;272;309.172;309.028;60;264.376;1;0;;;894.347;1;1
850;0.4;52.0312;27.8;12.0183;40.1881;26;165;306.395;269.271;265;360;272;272;309.172;309.028;60;264.387;1;0;;;892.65;1;1
851;0.4;52.1007;27.8;12.0889;40.2836;26;161;306.047;269.293;265;360;272;272;309.172;309.028;60;264.4;1;0;;;892.216;1;1
852;0.4;52.1354;27.8;12.0788;40.2894;26;164;306.033;269.3;265;360;272;272;309.317;308.883;60;264.411;1;0;;;892.216;1;1
853;0.4;51.985;27.8;11.9713;40.2894;26;169;306.134;269.336;265;360;272;272;309.317;309.028;60;264.424;1;0;;;891.35;1;1
854;0.4;52.0341;27.8;12.0008;40.2894;26;170;305.498;269.321;265;360;272;272;309.317;308.883;60;264.436;1;0;;;890.633;1;1
855;0.4;52.2396;27.8;12.0664;40.2922;26;168;305.57;269.3;265;360;272;272;309.172;308.883;60;264.451;1;0;;;889.334;1;1
856;0.4;52.3409;27.8;12.1081;39.9855;26;175;305.599;269.285;265;360;272;272;309.172;308.883;60;264.467;1;0;;;886.453;1;1
857;0.4;52.2367;27.8;12.0657;39.8843;26;176;305.194;269.271;265;360;272;272;309.028;308.738;60;264.482;1;0;;;886.453;1;1
858;0.4;52.0341;27.8;12.0189;39.9855;26;178;305.093;269.293;265;360;272;272;309.028;308.883;60;264.498;1;0;;;885.588;1;1
859;0.4;52.4913;27.8;12.1245;39.9855;26;191;304.991;269.343;265;360;272;272;309.172;308.883;60;264.516;1;0;;;883.428;1;1
860;0.4;52.3438;27.8;12.1088;39.9855;26;182;304.933;269.336;265;360;272;272;309.028;308.738;60;264.536;1;0;;;883.428;1;1
861;0.4;52.3061;27.8;12.1183;40.1881;26;182;304.557;269.271;265;360;272;272;309.028;308.883;60;264.553;1;0;;;881.552;1;1
862;0.4;52.338;27.8;12.1257;40.3935;26;187;304.716;269.3;265;360;272;272;309.028;308.883;60;264.572;1;0;;;881.193;1;1
863;0.4;52.0168;27.8;12.0695;40.2894;26;187;304.499;269.249;265;360;272;272;309.172;308.738;60;264.598;1;0;;;881.193;1;1
864;0.4;51.93;27.8;12.013;40.3819;26;183;304.109;269.271;265;360;272;272;309.028;308.738;60;264.621;1;0;;;878.476;1;1
865;0.4;52.0689;27.8;12.0452;40.2922;26;183;304.008;269.278;265;360;272;272;309.172;308.883;60;264.642;1;0;;;878.476;1;1
866;0.4;52.2367;27.8;12.084;40.2922;26;182;304.008;269.336;265;360;272;272;309.172;308.883;60;264.66;1;0;;;877.614;1;1
867;0.4;51.9329;27.8;12.0681;40.3762;26;182;304.065;269.336;265;360;272;272;309.028;308.883;60;264.683;1;0;;;875.891;1;1
868;0.4;52.092;27.8;12.0869;40.3906;26;176;304.109;269.321;265;360;272;272;309.172;308.883;60;264.707;1;0;;;875.891;1;1
869;0.4;52.0284;27.8;12.0903;40.515;26;173;303.689;269.307;265;360;272;272;309.172;308.883;60;264.729;1;0;;;874.599;1;1
870;0.4;52.1238;27.7;11.7951;40.2922;26;172;303.675;269.249;265;360;272;272;309.172;308.883;60;264.748;1;0;;;873.308;1;1
871;0.4;52.1325;27.7;11.7606;40.0666;26;174;303.617;269.278;265;360;272;272;309.172;308.883;60;264.765;1;0;;;871.588;1;1
872;0.4;52.1846;27.7;11.7176;40.0868;26;170;303.487;269.271;265;360;272;272;309.172;308.883;60;264.788;1;0;;;871.158;1;1
873;0.4;52.3409;27.7;11.8259;40.1881;26;163;303.443;269.321;265;360;272;272;309.172;308.883;60;264.812;1;0;;;870.836;1;1
874;0.4;52.364;27.7;11.8311;39.9855;26;157;303.472;269.3;265;360;272;272;309.172;309.028;60;264.838;1;0;;;870.836;1;1
875;0.4;52.5405;27.7;11.8526;39.8987;26;150;303.573;269.654;265;360;272;272;309.172;308.883;60;264.859;1;0;;;869.117;1;1
876;0.4;52.4421;27.7;11.922;39.8843;26;147;303.689;269.661;265;360;272;272;309.172;308.883;60;264.884;1;0;;;867.602;1;1
877;0.4;52.338;27.7;11.8618;40.1881;26;146;303.805;269.669;265;360;272;272;309.172;308.738;60;264.908;1;0;;;867.602;1;1
878;0.4;52.3409;27.7;11.8624;40.0868;26;139;303.168;269.661;265;360;272;272;309.172;308.738;60;264.931;1;0;;;866.743;1;1
879;0.4;52.338;27.7;11.8435;39.9855;26.1;137;303.053;269.633;265;360;272;272;309.172;308.883;60;264.953;1;0;;;865.436;1;1
880;0.4;52.4392;27.7;11.8847;39.9103;26.1;136;302.951;269.669;265;360;272;272;309.172;308.883;60;264.978;1;0;;;863.292;1;1
881;0.4;52.1354;27.7;11.8341;39.9855;26.1;134;302.937;269.314;265;360;272;272;309.172;308.883;60;265.003;1;0;;;860.526;1;1
882;0.4;51.93;27.7;11.733;39.8843;26.1;127;302.662;269.285;265;360;272;272;309.172;308.883;60;265.025;1;0;;;860.526;1;1
883;0.4;51.8287;27.7;11.7645;40.0868;26.1;132;302.778;269.271;265;360;272;272;309.172;308.738;60;265.057;1;0;;;860.098;1;1
884;0.4;51.8113;27.7;11.7424;40.1881;26.1;129;302.865;269.64;265;360;272;272;309.028;308.883;60;265.085;1;0;;;859.618;1;1
885;0.4;52.0312;27.7;11.8105;40.2922;26.1;118;302.156;269.64;265;360;272;272;309.028;308.883;60;265.118;1;0;;;858.762;1;1
886;0.4;52.173;27.7;11.8244;40.2894;26.1;113;301.968;269.416;265;360;272;272;309.028;308.738;60;265.147;1;0;;;857.906;1;1
887;0.4;52.0399;27.7;11.8124;40.3906;26.1;117;301.924;269.437;265;360;272;272;309.172;308.883;60;265.176;1;0;;;856.58;1;1
888;0.4;51.8837;27.7;11.777;40.3935;26.1;114;301.23;269.437;265;360;272;272;309.028;308.883;60;265.201;1;0;;;856.153;1;1
889;0.4;51.93;27.7;11.7693;40.3906;26.1;117;301.722;269.712;265;360;272;272;309.172;308.883;60;265.236;1;0;;;854.87;1;1
890;0.4;52.4421;27.7;11.922;40.2894;26.1;111;301.157;269.43;265;360;272;272;309.172;308.883;60;265.269;1;0;;;854.443;1;1
891;0.4;52.4392;27.7;11.9397;40.1881;26.1;114;301.1;269.43;265;360;272;272;309.172;308.883;60;265.299;1;0;"KHP7025     ";;853.162;1;1
892;0.4;52.338;27.7;11.8984;40.0868;26.1;114;300.246;269.437;265;360;272;272;309.172;308.883;60;265.333;1;0;;;850.54;1;1
893;0.4;52.4537;27.7;11.9063;40.1881;26.1;104;300.159;269.43;265;360;272;272;309.172;308.883;60;265.366;1;0;;;850.54;1;1
894;0.4;52.5405;27.7;11.9444;40.1881;26.1;102;300.13;269.423;265;360;272;272;309.172;308.883;60;265.403;1;0;;;850.54;1;1
895;0.4;52.338;27.7;11.8984;39.9855;26.1;99;299.942;269.437;265;360;272;272;309.172;308.883;60;265.437;1;0;;;849.687;1;1
896;0.4;52.1181;27.7;11.8302;40.2894;26.1;100;300.087;269.43;265;360;272;272;309.172;308.883;60;265.473;1;0;;;848.408;1;1
897;0.4;51.9271;27.7;11.7868;40.1881;26.1;97;299.407;269.437;265;360;272;272;309.172;308.883;60;265.52;1;0;;;846.334;1;1
898;0.4;51.8287;27.7;11.7464;40.0752;26.1;97;299.407;269.437;265;360;272;272;309.172;308.883;60;265.56;1;0;;;845.483;1;1
899;0.4;52.1354;27.7;11.8159;40.0868;26.1;93;299.031;269.452;265;360;272;272;309.028;308.883;60;265.592;1;0;;;845.483;1;1
900;0.4;52.3409;27.6;11.5437;40.2402;26.1;93;298.958;269.452;265;360;272;272;309.028;308.738;60;265.627;1;0;;;845.057;1;1
901;0.4;52.338;27.6;11.5064;40.3935;26.1;87;298.249;269.495;265;360;272;272;309.028;308.883;60;265.663;1;0;;;844.629;1;1
902;0.4;52.4248;27.6;11.5622;40.2894;26;84;298.206;269.51;265;360;272;272;309.028;308.883;60;265.698;1;0;;;842.502;1;1
903;0.4;52.2367;27.6;11.5024;40.1881;26;86;297.902;269.618;265;360;272;272;309.172;308.883;60;265.734;1;0;;;841.652;1;1
904;0.4;52.1354;27.6;11.4801;39.9855;26;82;298.047;269.618;265;360;272;272;309.172;308.883;60;265.767;1;0;;;840.041;1;1
905;0.4;52.3409;27.6;11.5619;39.8843;26;79;297.642;269.64;265;360;272;272;309.172;308.883;60;265.796;1;0;;;839.616;1;1
906;0.4;52.0978;27.6;11.4537;40.0868;26;74;297.613;269.647;265;360;272;272;309.028;308.883;60;265.818;1;0;;;839.063;1;1
907;0.4;52.0312;27.6;11.5117;40.0868;26;74;296.976;269.64;265;360;272;272;309.028;308.883;60;265.841;1;0;;;837.617;1;1
908;0.4;52.2396;27.6;11.4483;39.9855;26;71;296.861;269.633;265;360;272;272;309.172;308.738;60;265.859;1;0;;;836.107;1;1
909;0.4;52.6447;27.6;11.6474;40.1881;26;69;296.369;269.806;265;360;272;272;309.028;308.883;60;265.875;1;0;;;834.835;1;1
910;0.4;52.4277;27.6;11.5628;40.1852;26;75;296.398;269.792;265;360;272;272;309.028;308.883;60;265.889;1;0;;;833.607;1;1
911;0.4;52.4392;27.6;11.5287;39.945;26;72;295.949;269.777;265;360;272;272;309.028;308.883;60;265.901;1;0;;;833.408;1;1
912;0.4;52.4363;27.6;11.5098;40.0608;26;75;296.021;269.77;265;360;272;272;309.172;308.883;60;265.912;1;0;;;832.951;1;1
913;0.4;52.338;27.5;11.2242;40.2922;26;72;295.689;269.763;265;360;272;272;309.172;308.883;60;265.922;1;0;;;831.002;1;1
914;0.4;52.5405;27.5;11.2126;40.3935;26;78;294.951;269.792;265;360;272;272;309.172;308.883;60;265.93;1;0;;;829.732;1;1
915;0.4;52.4421;27.5;11.1916;40.3906;26;79;294.835;269.835;265;360;272;272;309.172;308.883;60;265.94;1;0;;;828.463;1;1
916;0.4;52.4392;27.5;11.191;40.0868;26;79;294.372;269.821;265;360;272;272;309.172;308.883;60;265.947;1;0;;;828.463;1;1
917;0.4;52.4392;27.5;11.1727;40.0868;26;87;294.372;269.813;265;360;272;272;309.172;308.883;60;265.953;1;0;;;828.058;1;1
918;0.4;52.338;27.5;11.1328;40.3125;26;91;293.822;269.799;265;360;272;272;309.172;308.883;60;265.955;1;0;;;826.368;1;1
919;0.4;52.1065;27.5;11.1564;40.3906;26;97;293.953;269.784;265;360;272;272;309.172;308.883;60;265.958;1;0;;;825.349;1;1
920;0.4;52.0341;27.5;11.1046;40.2054;26;100;293.649;269.777;265;360;272;272;309.172;308.883;60;265.957;1;0;;;824.504;1;1
921;0.4;52.0341;27.5;11.1227;40.11;26;104;293.562;269.763;265;360;272;272;309.028;308.883;60;265.961;1;0;;;822.816;1;1
922;0.4;51.93;27.5;11.0823;40.0868;26;106;292.81;269.77;265;360;272;272;309.028;308.883;60;265.965;1;0;;;822.816;1;1
923;0.4;51.9387;27.4;10.7497;40.3733;26;111;292.694;270.175;265;360;272;272;309.172;308.883;60;265.969;1;0;;;820.707;1;1
924;0.4;51.93;27.4;10.766;40.3819;26;117;292.694;270.197;265;360;272;272;309.172;308.883;60;265.972;1;0;;;819.864;1;1
925;0.4;52.338;27.4;10.8506;40.2894;26;124;292.462;270.204;265;360;272;272;309.028;308.883;60;265.972;1;0;;;819.249;1;1
926;0.4;52.0312;27.4;10.7689;40.2894;26;133;292.535;270.197;265;360;272;272;309.028;308.883;60;265.975;1;0;;;817.564;1;1
927;0.4;52.2396;27.4;10.8667;40.2054;26;134;292.65;270.204;265;360;272;272;309.028;308.883;60;265.978;1;0;;;817.185;1;1
928;0.4;52.1991;27.4;10.8401;40.1881;26;133;292.665;270.211;265;360;272;272;309.028;308.883;60;265.983;1;0;;;816.764;1;1
929;0.4;52.0341;27.4;10.7695;40.2922;26;135;291.884;270.19;265;360;272;272;309.028;308.883;60;265.991;1;0;;;816.343;1;1
930;0.4;52.0544;27.4;10.7918;40.0868;26;135;291.768;270.19;265;360;272;272;309.172;308.883;60;266.006;1;0;;;816.343;1;1
931;0.4;52.1354;27.4;10.8451;40.0579;26;146;291.696;270.175;265;360;272;272;309.172;308.883;60;266.018;1;0;;;813.551;1;1
932;0.4;51.93;27.3;10.4316;40.0868;26;145;291.768;270.175;265;360;272;272;309.028;308.883;60;266.037;1;0;;;812.851;1;1
933;0.4;52.1007;27.3;10.4477;40.0868;26;144;291.84;270.298;265;360;272;272;309.172;308.883;60;266.053;1;0;;;812.431;1;1
934;0.4;52.2454;27.3;10.495;40.026;26;144;291.927;270.284;265;360;272;272;309.172;308.883;60;266.07;1;0;;;811.75;1;1
935;0.4;52.338;27.3;10.5867;39.8843;26;141;291.97;270.269;265;360;272;272;309.172;308.883;60;266.094;1;0;;;810.91;1;1
936;0.4;52.2396;27.3;10.5485;39.8843;26;140;291.869;270.255;265;360;272;272;309.172;308.883;60;266.118;1;0;;;808.811;1;1
937;0.4;52.4392;27.3;10.5705;39.8843;26;140;291.797;270.276;265;360;272;272;309.172;308.883;60;266.139;1;0;;;807.133;1;1
938;0.4;52.1615;27.3;10.5692;40.1881;26;139;291.71;270.312;265;360;272;272;309.172;309.028;60;266.157;1;0;;;805.875;1;1
939;0.4;52.0341;27.3;10.4889;40.0984;26;126;292.303;270.334;265;360;272;272;309.172;309.028;60;266.168;1;0;;;805.875;1;1
940;0.4;51.93;27.3;10.5405;40.0897;26;119;292.376;270.312;265;360;272;272;309.172;308.883;60;266.183;1;0;;;805.456;1;1
941;0.4;51.9329;27.3;10.5048;40.1881;26;111;292.491;270.298;265;360;272;272;309.172;309.028;60;266.195;1;0;;;803.456;1;1
942;0.4;51.9329;27.3;10.5048;40.4485;26;100;292.477;270.284;265;360;272;272;309.172;309.028;60;266.204;1;0;;;803.226;1;1
943;0.4;51.8258;27.3;10.5193;40.4803;26;96;292.491;270.276;265;360;272;272;309.172;308.883;60;266.214;1;0;;;801.133;1;1
944;0.4;52.0312;27.3;10.5065;40.4282;26;92;292.332;270.276;265;360;272;272;309.172;308.883;60;266.222;1;0;;;801.133;1;1
945;0.4;52.0515;27.3;10.5833;40.2894;26;91;292.477;270.269;265;360;272;272;309.172;308.883;60;266.233;1;0;;;800.925;1;1
946;0.4;52.4392;27.3;10.7171;40.0868;26;90;292.13;270.341;265;360;272;272;309.172;308.883;60;266.241;1;0;;;800.308;1;1
947;0.4;52.3351;27.3;10.641;40.2894;26;84;292.13;270.327;265;360;272;272;309.172;308.883;60;266.249;1;0;;;799.471;1;1
948;0.4;52.2367;27.3;10.6027;40.3935;26;80;292.216;270.508;265;360;272;272;309.028;308.883;60;266.254;1;0;;;797.04;1;1
949;0.4;52.1036;27.3;10.6303;40.3906;26.1;79;292.289;270.457;265;360;272;272;309.028;308.883;60;266.259;1;0;;;796.623;1;1
950;0.4;52.1354;27.3;10.6368;40.1881;26.1;79;292.347;270.457;265;360;272;272;309.028;308.883;60;266.266;1;0;;;795.37;1;1
951;0.4;52.3409;27.3;10.6604;40.1881;26.1;71;292.361;270.45;265;360;272;272;309.172;308.883;60;266.271;1;0;;;794.535;1;1
952;0.4;52.2367;27.3;10.6575;40.0839;26.1;65;291.884;270.479;265;360;272;272;309.172;308.883;60;266.273;1;0;;;794.118;1;1
953;0.4;52.4392;27.3;10.7171;40.1765;26.1;64;291.768;270.479;265;360;272;272;309.028;308.883;60;266.269;1;0;;;793.284;1;1
954;0.4;52.338;27.3;10.7147;39.9855;26.1;74;291.696;270.472;265;360;272;272;309.028;308.883;60;266.263;1;0;;;791.925;1;1
955;0.4;52.0341;27.3;10.6707;39.9682;26.1;74;291.667;270.414;265;360;272;272;309.028;308.738;60;266.258;1;0;;;790.597;1;1
956;0.4;52.1354;27.3;10.7097;39.9884;26.1;74;291.088;270.435;265;360;272;272;309.028;308.883;60;266.252;1;0;;;788.099;1;1
957;0.4;52.338;27.3;10.7513;40.0868;26.1;79;291.131;270.428;265;360;272;272;309.172;308.738;60;266.242;1;0;;;787.683;1;1
958;0.4;52.338;27.3;10.7147;40.0868;26.1;93;291.233;270.407;265;360;272;272;309.028;308.738;60;266.236;1;0;;;787.267;1;1
959;0.4;52.3003;27.3;10.7984;40.0868;26.1;94;291.247;270.385;265;360;272;272;309.028;308.883;60;266.231;1;0;;;787.142;1;1
960;0.4;52.4392;27.3;10.7904;39.9884;26;93;290.871;270.378;265;360;272;272;309.028;308.883;60;266.221;1;0;;;784.923;1;1
961;0.4;52.338;27.3;10.7513;39.9855;26;94;290.726;270.407;265;360;272;272;309.028;308.738;60;266.216;1;0;;;783.031;1;1
962;0.4;52.1383;27.3;10.7285;39.8843;26;103;290.639;270.414;265;360;272;272;309.028;308.738;60;266.208;1;0;;;782.615;1;1
963;0.4;52.1354;27.3;10.6915;39.783;26;106;290.654;270.414;265;360;272;272;308.883;308.883;60;266.197;1;0;;;780.91;1;1
964;0.4;51.93;27.3;10.7219;40.0868;26;108;290.842;270.725;265;360;272;272;309.028;308.738;60;266.184;1;0;;;780.91;1;1
965;0.4;52.1383;27.3;10.7649;40.0868;26;113;290.856;270.855;265;360;272;272;309.028;308.738;60;266.174;1;0;;;780.495;1;1
966;0.4;52.338;27.3;10.8244;40.0897;26;113;290.914;270.841;265;360;272;272;309.028;308.883;60;266.166;1;0;"KHP7025     ";;780.032;1;1
967;0.4;52.5405;27.3;10.8296;40.2922;26;113;290.104;270.826;265;360;272;272;309.028;308.738;60;266.152;1;0;;;780.032;1;1
968;0.4;52.5434;27.3;10.8119;40.3935;26;117;289.959;270.812;265;360;272;272;309.028;308.738;60;266.143;1;0;;;776.223;1;1
969;0.4;52.2598;27.3;10.7718;40.1968;26;135;289.858;270.804;265;360;272;272;309.172;308.738;60;266.132;1;0;;;775.395;1;1
970;0.4;52.4421;27.3;10.8643;40.1881;26;140;289.829;270.79;265;360;272;272;309.028;308.738;60;266.127;1;0;;;774.567;1;1
971;0.4;52.0312;27.3;10.761;40.1881;26;141;289.887;270.783;265;360;272;272;309.028;308.738;60;266.124;1;0;;;774.153;1;1
972;0.4;52.037;27.2;10.4271;40.0868;26;141;289.974;270.819;265;360;272;272;309.028;308.883;60;266.121;1;0;;;773.74;1;1
973;0.4;51.9329;27.2;10.4244;40.1997;26;143;290.061;270.855;265;360;272;272;309.028;308.738;60;266.118;1;0;;;772.085;1;1
974;0.4;51.9416;27.2;10.408;40.2488;26;148;290.914;270.848;265;360;272;272;309.028;308.738;60;266.114;1;0;;;771.331;1;1
975;0.4;51.93;27.2;10.4056;39.9855;26;148;290.842;270.833;265;360;272;272;309.028;308.738;60;266.11;1;0;;;769.501;1;1
976;0.4;51.7303;27.2;10.3656;39.9711;26;142;290.726;270.826;265;360;272;272;309.028;308.738;60;266.105;1;0;;;769.088;1;1
