Repository: heetkhamar/VZ2

# VZ2 – Verzinnungsanlage Thermal Simulation

Physics-based thermal simulation of a tin-coating line (Verzinnungsanlage).
The model solves the energy balance of the tin bath (heating, radiation/convection
losses, strip heat extraction, air-knife and water cooling) via forward-Euler
integration.

- `simulation.py` – simulation model, run loop, and plotting
- `parameters.py` – all physical/operational parameters
- `*.txt` – furnace measurement data (CUSN6, CUSN8, KHP…)
- `simulation_results.png` – output plot (regenerated on each run)

File: IBN-0,6.txt (part 1 of 7)
Time;[11:7];[31:42];[31:47];[32:1];[32:90];[32:124];[33:142];[33:146];[33:337];[33:338];[33:339];[33:340];[33:341];[33:342];[33:343];[33:344];[33:345]
time;Banddicke;Verzinnungsstation_ Kühlleistung;Verzinnungsstation FU_ Kühlleistung;Bandbreite;Düsendruck;Bandgeschwindigkeit;Düsendruck Bandoberseite;Düsendruck Bandunterseite;Wannentemperatur außen (WSP);Zinnbadtemperatur Wanne (WSP);Temperatur unter der Zinnbadrolle 1 (WSP);Temperatur unter der Zinnbadrolle 2 (WSP);Reglerausgang Y-Out (WSP);P-Anteil von Y-Out (WSP);I-Anteil von Y-Out (WSP);D-Anteil von Y-Out (WSP);Wirksame Soll-Temperatur (WSP)
sec;mm;kW;kW;mm;mbar;m/min;mbar;mbar;°C;°C;°C;°C;%;%;%;%;°C
0;0,6;13,103;10,0996;343;380;0;0,289352;0,434028;293,344;285,323;279,334;278,663;1,0136;-41,1126;10,2838;1,84235;277
1;0,6;13,0889;10,1432;343;380;0;0,289352;0,434028;293,344;285,323;279,334;278,663;1,0136;-41,1126;10,2838;1,84235;277
2;0,6;13,1573;10,2174;343;380;0;0,289352;0,434028;293,267;285,383;279,29;278,893;0,0338807;-41,4125;9,88756;0,38035;277
3;0,6;13,2345;10,2533;343;380;0;0,289352;0,434028;293,267;285,383;279,29;278,893;0,0338807;-41,4125;9,88756;0,38035;277
4;0,6;13,1712;10,2271;343;380;0;0,289352;0,434028;293,267;285,383;279,29;278,893;0,0338807;-41,4125;9,88756;0,38035;277
5;0,6;13,2749;10,2099;343;380;0;0,289352;0,434028;293,267;285,383;279,29;278,893;0,0338807;-41,4125;9,88756;0,38035;277
6;0,6;13,1757;10,1942;343;380;0;0,289352;0,434028;293,194;285,622;279,28;279,238;0;-42,6125;9,87464;-1,17446;277
7;0,6;13,1977;10,2123;343;380;0;0,289352;0,434028;293,194;285,622;279,28;279,238;0;-42,6125;9,87464;-1,17446;277
8;0,6;13,2385;10,2848;343;380;0;0,289352;0,434028;293,194;285,622;279,28;279,238;0;-42,6125;9,87464;-1,17446;277
9;0,6;13,2213;10,2074;343;380;0;0,289352;0,434028;293,194;285,622;279,28;279,238;0;-42,6125;9,87464;-1,17446;277
10;0,6;13,1938;10,251;343;380;0;0,289352;0,434028;293,145;285,848;279,309;279,598;0;-43,7375;9,87464;-1,74056;277
11;0,6;13,3168;10,3049;343;380;0;0,289352;0,434028;293,145;285,848;279,309;279,598;0;-43,7375;9,87464;-1,74056;277
12;0,6;13,2881;10,2627;343;380;0;0,289352;0,434028;293,145;285,848;279,309;279,598;0;-43,7375;9,87464;-1,74056;277
13;0,6;13,4677;10,3594;343;380;0;0,289352;0,434028;293,145;285,848;279,309;279,598;0;-43,7375;9,87464;-1,74056;277
14;0,6;13,3539;10,2774;343;380;0;0,289352;0,434028;293,072;286,025;279,373;279,915;0;-44,6125;9,87464;-1,75307;277
15;0,6;13,3018;10,2854;343;380;0;0,289352;0,434028;293,072;286,025;279,373;279,915;0;-44,6125;9,87464;-1,75307;277
16;0,6;13,349;10,345;343;380;0;0,289352;0,434028;293,072;286,025;279,373;279,915;0;-44,6125;9,87464;-1,75307;277
17;0,6;13,3113;10,2604;343;380;0;0,289352;0,434028;293,072;286,025;279,373;279,915;0;-44,6125;9,87464;-1,75307;277
18;0,6;13,3452;10,3211;343;380;0;0,434028;0,434028;293,041;286,148;279,457;280,008;0;-45,225;9,87464;-1,46282;277
19;0,6;13,3416;10,2828;343;380;0;0,434028;0,434028;293,041;286,148;279,457;280,008;0;-45,225;9,87464;-1,46282;277
20;0,6;13,3594;10,2823;343;380;0;0,289352;0,578704;293,041;286,148;279,457;280,008;0;-45,225;9,87464;-1,46282;277
21;0,6;13,37;10,3594;343;380;0;0,289352;0,434028;293,041;286,148;279,457;280,008;0;-45,225;9,87464;-1,46282;277
22;0,6;13,3638;10,315;343;380;0;0,289352;0,434028;292,949;286,3;279,535;279,987;0;-46,0001;9,87464;-1,45752;277
23;0,6;13,3895;10,2948;343;380;0;0,289352;0,434028;292,949;286,3;279,535;279,987;0;-46,0001;9,87464;-1,45752;277
24;0,6;13,4085;10,319;343;380;0;0,289352;0,434028;292,949;286,3;279,535;279,987;0;-46,0001;9,87464;-1,45752;277
25;0,6;13,3355;10,3181;343;380;0;0,289352;0,434028;292,949;286,3;279,535;279,987;0;-46,0001;9,87464;-1,45752;277
26;0,6;13,3635;10,3839;343;380;0;0,289352;0,434028;292,829;286,365;279,586;279,713;0;-46,325;9,87464;-1,01615;277
27;0,6;13,4231;10,4145;343;380;0;0,289352;0,434028;292,829;286,365;279,586;279,713;0;-46,325;9,87464;-1,01615;277
28;0,6;13,3154;10,418;343;380;0;0,289352;0,434028;292,829;286,365;279,586;279,713;0;-46,325;9,87464;-1,01615;277
29;0,6;13,4577;10,3755;343;380;0;0,289352;0,434028;292,829;286,365;279,586;279,713;0;-46,325;9,87464;-1,01615;277
30;0,6;13,5802;10,3322;343;380;0;0,289352;0,434028;292,746;286,338;279,595;279,318;0;-46,1875;9,87464;-0,257124;277
31;0,6;13,6079;10,3658;343;380;0;0,289352;0,434028;292,746;286,338;279,595;279,318;0;-46,1875;9,87464;-0,257124;277
32;0,6;13,6629;10,4831;343;380;0;0,289352;0,434028;292,746;286,338;279,595;279,318;0;-46,1875;9,87464;-0,257124;277
33;0,6;13,4793;10,4888;343;380;0;0,434028;0,434028;292,746;286,338;279,595;279,318;0;-46,1875;9,87464;-0,257124;277
34;0,6;13,5148;10,4882;343;380;0;0,289352;0,578704;292,698;286,23;279,569;279,017;0;-45,6626;9,87464;0,488019;277
35;0,6;13,5345;10,1317;343;380;0;0,289352;0,434028;292,698;286,23;279,569;279,017;0;-45,6626;9,87464;0,488019;277
36;0,6;13,5718;10,1364;343;380;0;0,434028;0,434028;292,698;286,23;279,569;279,017;0;-45,6626;9,87464;0,488019;277
37;0,6;13,678;10,4451;343;380;0;0,289352;0,434028;292,698;286,23;279,569;279,017;0;-45,6626;9,87464;0,488019;277
38;0,6;13,6176;10,4638;343;380;0;0,289352;0,434028;292,626;285,965;279,524;278,878;0;-44,325;9,87464;1,73866;277
39;0,6;13,53;10,42;343;380;0;0,289352;0,434028;292,626;285,965;279,524;278,878;0;-44,325;9,87464;1,73866;277
40;0,6;13,5989;10,4042;343;380;0;0,434028;0,578704;292,626;285,965;279,524;278,878;0;-44,325;9,87464;1,73866;277
41;0,6;13,5975;10,146;343;380;0;0,289352;0,434028;292,626;285,965;279,524;278,878;0;-44,325;9,87464;1,73866;277
42;0,6;13,5478;10,1075;343;380;0;0,289352;0,578704;292,566;285,65;279,479;278,885;0,129333;-42,75;9,83605;2,52096;277
43;0,6;13,4921;10,0924;343;380;0;0,289352;0,434028;292,566;285,65;279,479;278,885;0,129333;-42,75;9,83605;2,52096;277
44;0,6;13,6962;10,1845;343;380;0;0,289352;0,434028;292,566;285,65;279,479;278,885;0,129333;-42,75;9,83605;2,52096;277
45;0,6;13,6272;10,1501;343;380;0;0,289352;0,434028;292,566;285,65;279,479;278,885;0,129333;-42,75;9,83605;2,52096;277
46;0,6;13,6607;10,2032;343;380;0;0,289352;0,578704;292,519;285,427;279,445;278,935;0,25118;-41,6375;9,49378;2,30221;277
47;0,6;13,616;10,184;343;380;0;0,289352;0,434028;292,519;285,427;279,445;278,935;0,25118;-41,6375;9,49378;2,30221;277
48;0,6;13,6784;10,1622;343;380;0;0,434028;0,578704;292,519;285,427;279,445;278,935;0,25118;-41,6375;9,49378;2,30221;277
49;0,6;13,6801;10,2215;343;380;0;0,289352;0,434028;292,519;285,427;279,445;278,935;0,25118;-41,6375;9,49378;2,30221;277
50;0,6;14,151;10,2602;343;380;0;0,289352;0,578704;292,45;285,4;279,42;279;0;-41,5;9,36221;1,14791;277
51;0,6;14,0361;10,2426;343;380;0;0,434028;0,434028;292,45;285,4;279,42;279;0;-41,5;9,36221;1,14791;277
52;0,6;13,5762;10,2244;343;380;0;0,289352;0,434028;292,45;285,4;279,42;279;0;-41,5;9,36221;1,14791;277
53;0,6;14,1485;10,2226;343;380;0;0,289352;0,434028;292,45;285,4;279,42;279;0;-41,5;9,36221;1,14791;277
54;0,6;14,1697;10,1821;343;380;0;0,289352;0,434028;292,409;285,438;279,399;279;0;-41,675;9,36221;0,272817;277
55;0,6;14,2347;10,2407;343;380;0;0,289352;0,434028;292,409;285,438;279,399;279;0;-41,675;9,36221;0,272817;277
56;0,6;14,2178;10,2182;343;380;0;0,289352;0,434028;292,409;285,438;279,399;279;0;-41,675;9,36221;0,272817;277
57;0,6;14,0931;10,2383;343;380;0;0,434028;0,434028;292,409;285,438;279,399;279;0;-41,675;9,36221;0,272817;277
58;0,6;14,1447;10,2284;343;380;0;0,289352;0,434028;292,341;285,525;279,38;279;0;-42,1125;9,36221;-0,346383;277
59;0,6;13,8454;10,2607;343;380;0;0,289352;0,578704;292,341;285,525;279,38;279;0;-42,1125;9,36221;-0,346383;277
60;0,6;14,3541;10,3554;343;380;0;0,289352;0,434028;292,341;285,525;279,38;279;0;-42,1125;9,36221;-0,346383;277
61;0,6;14,2074;10,2226;343;380;0;0,289352;0,434028;292,341;285,525;279,38;279;0;-42,1125;9,36221;-0,346383;277
62;0,6;14,2628;10,2919;343;380;0;0,289352;0,434028;292,269;285,6;279,362;279;0;-42,5;9,36221;-0,535323;277
63;0,6;14,3109;10,3938;343;380;0;0,289352;0,434028;292,269;285,6;279,362;279;0;-42,5;9,36221;-0,535323;277
64;0,6;14,3287;10,3347;343;380;0;0,289352;0,434028;292,269;285,6;279,362;279;0;-42,5;9,36221;-0,535323;277
65;0,6;14,3079;10,3554;343;380;0;0,289352;0,434028;292,269;285,6;279,362;279;0;-42,5;9,36221;-0,535323;277
66;0,6;14,1327;10,3093;343;380;0;0,289352;0,434028;292,203;285,6;279,352;279,073;0;-42,5;9,36221;-0,240115;277
67;0,6;14,2872;10,2945;343;380;0;0,289352;0,434028;292,203;285,6;279,352;279,073;0;-42,5;9,36221;-0,240115;277
68;0,6;14,3871;10,3518;343;380;0;0,289352;0,578704;292,203;285,6;279,352;279,073;0;-42,5;9,36221;-0,240115;277
69;0,6;14,2652;10,3152;343;380;0;0,289352;0,434028;292,203;285,6;279,352;279,073;0;-42,5;9,36221;-0,240115;277
70;0,6;14,2468;10,3132;343;380;0;0,289352;0,434028;292,13;285,6;279,352;279,168;0;-42,5;9,36221;-0,109203;277
71;0,6;14,2451;10,2595;343;380;0;0,289352;0,434028;292,13;285,6;279,352;279,168;0;-42,5;9,36221;-0,109203;277
72;0,6;14,3151;10,3319;343;380;0;0,289352;0,434028;292,13;285,6;279,352;279,168;0;-42,5;9,36221;-0,109203;277
73;0,6;14,3888;10,2905;343;380;0;0,289352;0,434028;292,13;285,6;279,352;279,168;0;-42,5;9,36221;-0,109203;277
74;0,6;14,3989;10,3515;343;380;0;0,289352;0,434028;292,084;285,51;279,365;279,333;0;-42,05;9,36221;0,482846;277
75;0,6;14,5041;10,4669;343;380;0;0,289352;0,434028;292,084;285,51;279,365;279,333;0;-42,05;9,36221;0,482846;277
76;0,6;14,3519;10,4315;343;380;0;0,434028;0,434028;292,084;285,51;279,365;279,333;0;-42,05;9,36221;0,482846;277
77;0,6;14,2486;10,3535;343;380;0;0,289352;0,434028;292,084;285,51;279,365;279,333;0;-42,05;9,36221;0,482846;277
78;0,6;14,2241;10,3106;343;380;0;0,289352;0,434028;292,019;285,362;279,389;279,46;0;-41,325;9,36221;1,02538;277
79;0,6;14,1079;10,3132;343;380;0;0,289352;0,434028;292,019;285,362;279,389;279,46;0;-41,325;9,36221;1,02538;277
80;0,6;14,1765;10,3314;343;380;0;0,434028;0,434028;292,019;285,362;279,389;279,46;0;-41,325;9,36221;1,02538;277
81;0,6;14,3185;10,3293;343;380;0;0,289352;0,434028;292,019;285,362;279,389;279,46;0;-41,325;9,36221;1,02538;277
82;0,6;14,3181;10,3858;343;380;0;0,289352;0,434028;292,003;285,265;279,416;279,5;0,0358659;-40,8251;9,33705;1,01078;277
83;0,6;14,2605;10,3127;343;380;0;0,289352;0,434028;292,003;285,265;279,416;279,5;0,0358659;-40,8251;9,33705;1,01078;277
84;0,6;14,3329;10,2899;343;380;0;0,289352;0,434028;292,003;285,265;279,416;279,5;0,0358659;-40,8251;9,33705;1,01078;277
85;0,6;14,3428;10,3468;343;380;0;0,434028;0,434028;292,003;285,265;279,416;279,5;0,0358659;-40,8251;9,33705;1,01078;277
86;0,6;14,3624;10,3447;343;380;0;0,289352;0,434028;291,906;285,26;279,434;279,4;0;-40,7876;9,24881;0,398709;277
87;0,6;14,2861;10,3615;343;380;0;0,289352;0,434028;291,906;285,26;279,434;279,4;0;-40,7876;9,24881;0,398709;277
88;0,6;14,2593;10,2861;343;380;0;0,434028;0,434028;291,906;285,26;279,434;279,4;0;-40,7876;9,24881;0,398709;277
89;0,6;14,2796;10,3058;343;380;0;0,289352;0,578704;291,906;285,26;279,434;279,4;0;-40,7876;9,24881;0,398709;277
90;0,6;14,2169;10,3526;343;380;0;0,434028;0,434028;291,828;285,348;279,434;279,213;0;-41,2375;9,24881;-0,317601;277
91;0,6;14,239;10,326;343;380;0;0,434028;0,578704;291,828;285,348;279,434;279,213;0;-41,2375;9,24881;-0,317601;277
92;0,6;14,1928;10,2479;343;380;0;0,289352;0,434028;291,828;285,348;279,434;279,213;0;-41,2375;9,24881;-0,317601;277
93;0,6;14,401;10,3988;343;380;0;0,289352;0,434028;291,828;285,348;279,434;279,213;0;-41,2375;9,24881;-0,317601;277
94;0,6;14,4367;10,4389;343;380;0;0,289352;0,578704;291,768;285,533;279,413;278,983;0;-42,1625;9,24881;-1,17399;277
95;0,6;14,4509;10,4008;343;380;0;0,289352;0,434028;291,768;285,533;279,413;278,983;0;-42,1625;9,24881;-1,17399;277
96;0,6;14,409;10,3858;343;380;0;0,289352;0,434028;291,768;285,533;279,413;278,983;0;-42,1625;9,24881;-1,17399;277
97;0,6;14,4322;10,4619;343;380;0;0,289352;0,434028;291,768;285,533;279,413;278,983;0;-42,1625;9,24881;-1,17399;277
98;0,6;14,5213;10,422;343;380;0;0,289352;0,434028;291,654;285,685;279,375;278,77;0;-42,9251;9,24881;-1,32744;277
99;0,6;14,4281;10,3852;343;380;0;0,289352;0,434028;291,654;285,685;279,375;278,77;0;-42,9251;9,24881;-1,32744;277
100;0,6;14,3948;10,4011;343;380;0;0,289352;0,434028;291,654;285,685;279,375;278,77;0;-42,9251;9,24881;-1,32744;277
101;0,6;14,3636;10,3858;343;380;0;0,289352;0,434028;291,654;285,685;279,375;278,77;0;-42,9251;9,24881;-1,32744;277
102;0,6;14,4096;10,4281;343;380;0;0,289352;0,434028;291,589;285,7;279,325;278,64;0;-43,0001;9,24881;-0,660698;277
103;0,6;14,5458;10,4192;343;380;0;0,289352;0,434028;291,589;285,7;279,325;278,64;0;-43,0001;9,24881;-0,660698;277
104;0,6;14,3126;10,4424;343;380;0;0,289352;0,434028;291,589;285,7;279,325;278,64;0;-43,0001;9,24881;-0,660698;277
105;0,6;14,3178;10,4851;343;380;0;0,434028;0,434028;291,589;285,7;279,325;278,64;0;-43,0001;9,24881;-0,660698;277
106;0,6;14,3911;10,4084;343;380;0;0,434028;0,434028;291,555;285,57;279,274;278,615;0;-42,35;9,24881;0,477229;277
107;0,6;14,3108;10,7562;343;380;0;0,434028;0,434028;291,555;285,57;279,274;278,615;0;-42,35;9,24881;0,477229;277
108;0,6;14,4163;10,8192;343;380;0;0,434028;0,434028;291,555;285,57;279,274;278,615;0;-42,35;9,24881;0,477229;277
109;0,6;14,4962;10,7752;343;380;0;0,289352;0,434028;291,555;285,57;279,274;278,615;0;-42,35;9,24881;0,477229;277
110;0,6;14,4304;10,7995;343;380;0;0,289352;0,434028;291,495;285,432;279,229;278,713;0;-41,675;9,24881;0,943103;277
111;0,6;14,4549;10,7183;343;380;0;0,289352;0,434028;291,495;285,432;279,229;278,713;0;-41,675;9,24881;0,943103;277
112;0,6;14,5242;10,7316;343;380;0;0,289352;0,578704;291,495;285,432;279,229;278,713;0;-41,675;9,24881;0,943103;277
113;0,6;14,5697;10,8135;343;380;0;0,289352;0,434028;291,495;285,432;279,229;278,713;0;-41,675;9,24881;0,943103;277
114;0,6;14,4367;10,8318;343;380;0;0,434028;0,434028;291,447;285,29;279,195;278,823;0,0324392;-40,9626;9,24562;1,18619;277
115;0,6;14,3489;10,7392;343;380;0;0,289352;0,434028;291,447;285,29;279,195;278,823;0,0324392;-40,9626;9,24562;1,18619;277
116;0,6;14,3699;10,674;343;380;-0,9472;0,289352;0,434028;291,447;285,29;279,195;278,823;0,0324392;-40,9626;9,24562;1,18619;277
117;0,6;14,348;10,6356;343;380;-9,9872;0,289352;0,434028;291,447;285,29;279,195;278,823;0,0324392;-40,9626;9,24562;1,18619;277
118;0,6;14,4292;10,7316;343;380;-7,536;0,289352;0,434028;291,37;285,2;279,174;278,9;0,00783534;-40,5001;9,13824;1,00457;277
119;0,6;14,2637;10,6775;343;380;0;0,289352;0,434028;291,37;285,2;279,174;278,9;0,00783534;-40,5001;9,13824;1,00457;277
120;0,6;14,3029;10,7895;343;380;0;0,289352;0,578704;291,37;285,2;279,174;278,9;0,00783534;-40,5001;9,13824;1,00457;277
121;0,6;14,3578;10,7762;343;380;0;0,289352;0,434028;291,37;285,2;279,174;278,9;0,00783534;-40,5001;9,13824;1,00457;277
122;0,6;14,2886;10,713;343;380;0;0,289352;0,434028;291,344;285,2;279,163;278,975;0;-40,5001;9,1354;0,450346;277
123;0,6;14,3258;10,6752;343;380;0;0,289352;0,434028;291,344;285,2;279,163;278,975;0;-40,5001;9,1354;0,450346;277
124;0,6;14,2892;10,6716;343;380;0;0,289352;0,434028;291,344;285,2;279,163;278,975;0;-40,5001;9,1354;0,450346;277
125;0,6;14,2819;10,6746;343;380;0;0,289352;0,434028;291,344;285,2;279,163;278,975;0;-40,5001;9,1354;0,450346;277
126;0,6;14,2238;10,7051;343;380;0;0,289352;0,434028;291,229;285,223;279,159;279;0;-40,6126;9,1354;0,0374623;277
127;0,6;14,419;10,7743;343;380;0;0,289352;0,434028;291,229;285,223;279,159;279;0;-40,6126;9,1354;0,0374623;277
128;0,6;14,4184;10,7953;343;380;0;0,289352;0,434028;291,229;285,223;279,159;279;0;-40,6126;9,1354;0,0374623;277
129;0,6;14,4157;10,7544;343;380;0;0,289352;0,434028;291,229;285,223;279,159;279;0;-40,6126;9,1354;0,0374623;277
130;0,6;14,4649;10,8767;343;380;0;0,289352;0,434028;291,14;285,378;279,161;279;0;-41,3875;9,1354;-0,895128;277
131;0,6;14,3906;10,7597;343;380;0;0,289352;0,434028;291,14;285,378;279,161;279;0;-41,3875;9,1354;-0,895128;277
132;0,6;14,5037;10,7527;343;380;0;0,289352;0,578704;291,14;285,378;279,161;279;0;-41,3875;9,1354;-0,895128;277
133;0,6;14,2862;10,6859;343;380;0;0,144676;0,578704;291,14;285,378;279,161;279;0;-41,3875;9,1354;-0,895128;277
134;0,6;11,9746;8,65236;343;380;0;0,144676;0,434028;291,076;285,575;279,168;279;0;-42,375;9,1354;-1,4486;277
135;0,6;10,5218;8,30927;343;380;0;0,289352;0,434028;291,076;285,575;279,168;279;0;-42,375;9,1354;-1,4486;277
136;0,6;10,1823;8,06492;343;380;0;0,144676;0,434028;291,076;285,575;279,168;279;0;-42,375;9,1354;-1,4486;277
137;0,6;10,102;7,86997;343;380;0;0,289352;0,434028;291,076;285,575;279,168;279;0;-42,375;9,1354;-1,4486;277
138;0,6;10,1911;7,8464;343;380;0;0,289352;0,434028;291,021;285,62;279,181;278,995;0;-42,5875;9,1354;-0,883349;277
139;0,6;10,1788;7,81221;343;380;0;0,289352;0,434028;291,021;285,62;279,181;278,995;0;-42,5875;9,1354;-0,883349;277
140;0,6;10,2213;7,75113;343;380;0;0,289352;0,434028;291,021;285,62;279,181;278,995;0;-42,5875;9,1354;-0,883349;277
141;0,6;10,264;7,74585;343;380;0;0,289352;0,434028;291,021;285,62;279,181;278,995;0;-42,5875;9,1354;-0,883349;277
142;0,6;10,2935;7,75909;343;380;0;0,144676;0,289352;290,959;285,9;279,179;278,785;0;-43,9375;9,1354;-2,05411;277
143;0,6;10,2552;7,7749;343;380;0;0,289352;0,434028;290,959;285,9;279,179;278,785;0;-43,9375;9,1354;-2,05411;277
144;0,6;10,2213;7,79125;343;380;0;0,144676;0,434028;290,959;285,9;279,179;278,785;0;-43,9375;9,1354;-2,05411;277
145;0,6;10,2195;7,79066;343;380;0;0,144676;0,434028;290,959;285,9;279,179;278,785;0;-43,9375;9,1354;-2,05411;277
146;0,6;10,1955;7,76072;343;380;0;0,289352;0,434028;290,854;286,625;279,14;278,443;0;-47,575;9,1354;-4,91844;277
147;0,6;10,2329;8,01665;343;380;0;0,289352;0,434028;290,854;286,625;279,14;278,443;0;-47,575;9,1354;-4,91844;277
148;0,6;10,2589;8,00295;343;380;0;0,289352;0,434028;290,854;286,625;279,14;278,443;0;-47,575;9,1354;-4,91844;277
149;0,6;10,3333;8,03771;343;380;0;0,144676;0,434028;290,854;286,625;279,14;278,443;0;-47,575;9,1354;-4,91844;277
150;0,6;10,2207;8,05532;343;380;0;0,289352;0,434028;290,782;286,633;279,064;278,128;0;-47,675;9,1354;-1,93729;277
151;0,6;10,1308;8,04549;343;380;0;5,93171;17,5058;290,782;286,633;279,064;278,128;0;-47,675;9,1354;-1,93729;277
152;0,6;10,1856;8,03724;343;380;0;100,839;88,6863;290,782;286,633;279,064;278,128;0;-47,675;9,1354;-1,93729;277
153;0,6;10,2416;8,07693;343;380;0;146,123;142,361;290,782;286,633;279,064;278,128;0;-47,675;9,1354;-1,93729;277
154;0,6;10,1861;8,00677;343;380;0;161,314;163,194;290,773;285,57;278,969;277,948;2,8841;-42,4;9,01763;5,28072;277
155;0,6;10,1586;7,92054;343;380;0;166,956;167,824;290,773;285,57;278,969;277,948;2,8841;-42,4;9,01763;5,28072;277
156;0,6;10,0756;7,93277;343;380;0;169,994;169,85;290,773;285,57;278,969;277,948;2,8841;-42,4;9,01763;5,28072;277
157;0,6;10,0726;7,90301;343;380;0;171,152;171,296;290,773;285,57;278,969;277,948;2,8841;-42,4;9,01763;5,28072;277
158;0,6;10,0756;7,91137;343;380;0;172,02;172,309;290,781;284,945;278,871;277,89;4,63617;-39,225;8,49443;5,36672;277
159;0,6;10,024;7,88031;343;380;0;172,743;173,032;290,781;284,945;278,871;277,89;4,63617;-39,225;8,49443;5,36672;277
160;0,6;10,0481;7,88031;343;380;0;173,322;173,466;290,781;284,945;278,871;277,89;4,63617;-39,225;8,49443;5,36672;277
161;0,6;10,0103;7,84595;343;380;0;173,9;173,9;290,781;284,945;278,871;277,89;4,63617;-39,225;8,49443;5,36672;277
162;0,6;10,0275;7,85905;343;380;0;174,335;174,624;290,891;285,305;278,783;277,9;0,103586;-41,0251;8,13654;0,247532;277
163;0,6;9,98971;7,83807;343;380;0;174,769;174,913;290,891;285,305;278,783;277,9;0,103586;-41,0251;8,13654;0,247532;277
164;0,6;9,89723;7,78559;343;380;0;175,058;175,347;290,891;285,305;278,783;277,9;0,103586;-41,0251;8,13654;0,247532;277
165;0,6;9,90263;7,75951;343;380;0;175,781;175,781;290,891;285,305;278,783;277,9;0,103586;-41,0251;8,13654;0,247532;277
166;0,6;9,84903;7,73846;343;380;0;175,926;176,071;291,085;285,658;278,711;277,975;0;-42,7875;8,12919;-1,54358;277
167;0,6;9,81168;7,69943;343;380;0;176,36;176,505;291,085;285,658;278,711;277,975;0;-42,7875;8,12919;-1,54358;277
168;0,6;10,0794;7,73057;343;380;0;176,649;176,939;291,085;285,658;278,711;277,975;0;-42,7875;8,12919;-1,54358;277
169;0,6;10,1174;7,78598;343;380;0;177,083;177,083;291,085;285,658;278,711;277,975;0;-42,7875;8,12919;-1,54358;277
170;0,6;10,1346;7,7992;343;380;0;177,373;177,373;290,983;285,613;278,659;278,122;0;-42,5625;8,12919;-0,822505;277
171;0,6;10,1246;7,71742;343;380;0;177,517;177,662;290,983;285,613;278,659;278,122;0;-42,5625;8,12919;-0,822505;277
172;0,6;10,1073;7,68354;343;380;0;177,662;177,807;290,983;285,613;278,659;278,122;0;-42,5625;8,12919;-0,822505;277
173;0,6;10,0682;7,66333;343;380;0;177,662;177,807;290,983;285,613;278,659;278,122;0;-42,5625;8,12919;-0,822505;277
174;0,6;9,95189;7,60295;343;380;0;177,807;177,951;290,878;285,825;278,629;278,312;0;-43,6375;8,12919;-1,23516;277
175;0,6;9,90854;7,55815;343;380;0;178,096;178,241;290,878;285,825;278,629;278,312;0;-43,6375;8,12919;-1,23516;277
176;0,6;9,98387;7,58373;343;380;0;178,241;178,241;290,878;285,825;278,629;278,312;0;-43,6375;8,12919;-1,23516;277
177;0,6;9,99343;7,54507;343;380;0;178,385;178,53;290,878;285,825;278,629;278,312;0;-43,6375;8,12919;-1,23516;277
178;0,6;9,96176;7,50583;343;380;0;178,53;178,53;290,762;285,59;278,624;278,548;0;-42,475;8,12919;0,679732;277
179;0,6;9,94146;7,52904;343;380;0;178,675;178,819;290,762;285,59;278,624;278,548;0;-42,475;8,12919;0,679732;277
180;0,6;9,86575;7,52012;343;380;0;178,819;178,819;290,762;285,59;278,624;278,548;0;-42,475;8,12919;0,679732;277
181;0,6;9,79092;7,53644;343;380;0;178,819;178,964;290,762;285,59;278,624;278,548;0;-42,475;8,12919;0,679732;277
182;0,6;9,69514;7,48818;343;380;0;178,819;178,964;290,665;285,265;278,645;278,835;0,294778;-40,8625;8,06948;2,20564;277
183;0,6;9,59325;7,40174;343;380;0;178,964;178,964;290,665;285,265;278,645;278,835;0,294778;-40,8625;8,06948;2,20564;277
184;0,6;9,61089;7,41767;343;380;0;178,964;179,109;290,665;285,265;278,645;278,835;0,294778;-40,8625;8,06948;2,20564;277
185;0,6;9,63023;7,42222;343;380;0;178,964;179,109;290,665;285,265;278,645;278,835;0,294778;-40,8625;8,06948;2,20564;277
186;0,6;9,92805;7,29002;343;380;0;178,964;179,109;290,578;283,235;278,692;279,148;19,7891;-30,75;7,6546;12,8845;277
187;0,6;9,89345;7,26378;343;380;0;178,964;179,253;290,578;283,235;278,692;279,148;19,7891;-30,75;7,6546;12,8845;277
188;0,6;9,89345;7,24754;343;380;0;179,109;179,253;290,578;283,235;278,692;279,148;19,7891;-30,75;7,6546;12,8845;277
189;0,6;9,83927;7,23754;343;380;0;179,109;179,398;290,578;283,235;278,692;279,148;19,7891;-30,75;7,6546;12,8845;277
190;0,6;9,8623;7,16597;343;380;0;179,253;179,253;290,59;282,283;278,77;279,565;21,3634;-25,9125;7,27524;10,0007;277
191;0,6;9,7903;7,14632;343;380;0;179,253;179,398;290,59;282,283;278,77;279,565;21,3634;-25,9125;7,27524;10,0007;277
192;0,6;9,73726;7,12644;343;380;0;179,253;179,398;290,59;282,283;278,77;279,565;21,3634;-25,9125;7,27524;10,0007;277
193;0,6;9,69244;7,37375;343;380;0;179,253;179,398;290,59;282,283;278,77;279,565;21,3634;-25,9125;7,27524;10,0007;277
194;0,6;9,6034;7,38113;343;380;0;179,109;179,253;291,863;283,25;278,885;280,068;5,08644;-30,75;6,88905;-1,13088;277
195;0,6;9,57986;7,27863;343;380;0;178,964;179,253;291,863;283,25;278,885;280,068;5,08644;-30,75;6,88905;-1,13088;277
196;0,6;9,63088;7,23665;343;380;0;178,964;179,109;291,863;283,25;278,885;280,068;5,08644;-30,75;6,88905;-1,13088;277
197;0,6;9,63706;7,28613;343;380;0;178,964;179,109;291,863;283,25;278,885;280,068;5,08644;-30,75;6,88905;-1,13088;277
198;0,6;9,60682;7,28285;343;380;0;178,819;178,964;293,432;284,053;279,038;280,552;0;-34,7625;6,73542;-4,68568;277
199;0,6;9,53253;7,23645;343;380;0;178,675;178,819;293,432;284,053;279,038;280,552;0;-34,7625;6,73542;-4,68568;277
200;0,6;9,43487;7,17068;343;380;0;178,675;178,819;293,432;284,053;279,038;280,552;0;-34,7625;6,73542;-4,68568;277
201;0,6;9,3;7,13777;343;380;0;178,53;178,819;293,432;284,053;279,038;280,552;0;-34,7625;6,73542;-4,68568;277
202;0,6;9,31915;7,13777;343;380;0;178,385;178,675;293,887;284,055;279,223;280,995;0,683807;-34,775;6,68928;-1,8531;277
203;0,6;9,32287;7,09232;343;380;0;178,241;178,53;293,887;284,055;279,223;280,995;0,683807;-34,775;6,68928;-1,8531;277
204;0,6;9,23476;7,03969;343;380;0;178,241;178,385;293,887;284,055;279,223;280,995;0,683807;-34,775;6,68928;-1,8531;277
205;0,6;9,57295;7,05863;343;380;0;178,096;178,241;293,887;284,055;279,223;280,995;0,683807;-34,775;6,68928;-1,8531;277
206;0,6;9,41157;6,9663;343;380;0;177,951;178,096;293,746;283,948;279,43;281,393;1,68153;-34,225;6,28553;-0,379014;277
207;0,6;9,43462;7,17691;343;380;0;177,807;177,951;293,746;283,948;279,43;281,393;1,68153;-34,225;6,28553;-0,379014;277
208;0,6;9,35607;7,15005;343;380;0;177,662;177,807;293,746;283,948;279,43;281,393;1,68153;-34,225;6,28553;-0,379014;277
209;0,6;9,25588;7,08485;343;380;0;177,517;177,662;293,746;283,948;279,43;281,393;1,68153;-34,225;6,28553;-0,379014;277
210;0,6;9,20431;7,02588;343;380;0;177,373;177,517;293,485;284,015;279,65;281,615;0,786162;-34,5625;5,8044;-0,507523;277
211;0,6;9,07861;6,99975;343;380;0;177,373;177,517;293,485;284,015;279,65;281,615;0,786162;-34,5625;5,8044;-0,507523;277
212;0,6;9,0653;6,95276;343;380;0;177,228;177,373;293,485;284,015;279,65;281,615;0,786162;-34,5625;5,8044;-0,507523;277
213;0,6;8,98219;6,84224;343;380;0;177,083;177,373;293,485;284,015;279,65;281,615;0,786162;-34,5625;5,8044;-0,507523;277
214;0,6;9,03851;6,87385;343;380;0;176,939;177,228;293,199;283,953;279,86;281,7;1,35976;-34,275;5,40855;0,209214;277
215;0,6;9,25135;6,77665;343;380;0;176,939;177,228;293,199;283,953;279,86;281,7;1,35976;-34,275;5,40855;0,209214;277
216;0,6;9,15847;6,76353;343;380;0;176,794;177,083;293,199;283,953;279,86;281,7;1,35976;-34,275;5,40855;0,209214;277
217;0,6;9,05707;6,63571;343;380;0;176,794;176,939;293,199;283,953;279,86;281,7;1,35976;-34,275;5,40855;0,209214;277
218;0,6;9,06168;6,5608;343;380;0;176,649;176,939;292,85;283,61;280,05;281,69;2,61713;-38,6623;4,9625;-4,16853;274,607
219;0,6;8,93625;6,52663;343;380;0;176,649;176,794;292,85;283,61;280,05;281,69;2,61713;-38,6623;4,9625;-4,16853;274,607
220;0,6;8,88706;6,52729;343;380;0,00064;176,649;176,939;292,85;283,61;280,05;281,69;2,61713;-38,6623;4,9625;-4,16853;274,607
221;0,6;8,87691;6,50981;343;380;2,62144;176,649;176,794;292,85;283,61;280,05;281,69;2,61713;-38,6623;4,9625;-4,16853;274,607
222;0,6;8,8002;6,42696;343;380;8,80892;176,649;176,939;292,526;283,52;280,194;281,307;0,909702;-36,507;4,82402;-8,22796;274,074
223;0,6;8,74927;6,39208;343;380;15,124;176,649;176,939;292,526;283,52;280,194;281,307;0,909702;-36,507;4,82402;-8,22796;274,074
224;0,6;8,55669;6,28346;343;380;0,836436;176,649;176,939;292,526;283,52;280,194;281,307;0,909702;-36,507;4,82402;-8,22796;274,074
225;0,6;8,55419;6,0169;343;380;0;176,649;176,794;292,526;283,52;280,194;281,307;0,909702;-36,507;4,82402;-8,22796;274,074
226;0,6;8,47601;5,98089;343;380;0;176,36;176,794;292,249;283,683;280,232;280,285;0;-32,9126;4,76921;-17,5579;277
227;0,6;8,36873;5,92856;343;380;0;176,505;176,649;292,249;283,683;280,232;280,285;0;-32,9126;4,76921;-17,5579;277
228;0,6;8,31817;5,86316;343;380;0;176,215;176,649;292,249;283,683;280,232;280,285;0;-32,9126;4,76921;-17,5579;277
229;0,6;8,29219;5,87899;343;380;0;176,36;176,505;292,249;283,683;280,232;280,285;0;-32,9126;4,76921;-17,5579;277
230;0,6;8,18628;5,75805;343;380;0;176,36;176,649;291,949;283,52;280,124;280,578;0,100354;-32,125;4,76352;-6,87441;277
231;0,6;8,14618;5,71682;343;380;0;176,36;176,649;291,949;283,52;280,124;280,578;0,100354;-32,125;4,76352;-6,87441;277
232;0,6;8,09474;5,66464;343;380;0;176,215;176,505;291,949;283,52;280,124;280,578;0,100354;-32,125;4,76352;-6,87441;277
233;0,6;8,04254;5,61202;343;380;0;176,215;176,505;291,949;283,52;280,124;280,578;0,100354;-32,125;4,76352;-6,87441;277
234;0,6;8,29056;5,59042;343;380;0;176,215;176,36;291,659;283,022;280,118;281,685;4,43082;-29,65;4,48684;-0,406002;277
235;0,6;8,20496;5,50994;343;380;0;176,071;176,36;291,659;283,022;280,118;281,685;4,43082;-29,65;4,48684;-0,406002;277
236;0,6;8,1686;5,4859;343;380;0;176,071;176,36;291,659;283,022;280,118;281,685;4,43082;-29,65;4,48684;-0,406002;277
237;0,6;8,01552;5,40998;343;380;0;176,215;176,36;291,659;283,022;280,118;281,685;4,43082;-29,65;4,48684;-0,406002;277
238;0,6;7,91547;5,08726;343;380;0;176,071;176,215;291,296;282,73;280,247;281,61;7,31387;-28,1626;4,079;1,39743;277
239;0,6;7,79835;4,98136;343;380;0;175,926;176,36;291,296;282,73;280,247;281,61;7,31387;-28,1626;4,079;1,39743;277
240;0,6;7,75848;4,98224;343;380;0;176,071;176,36;291,296;282,73;280,247;281,61;7,31387;-28,1626;4,079;1,39743;277
241;0,6;7,69104;4,96653;343;380;0;176,071;176,36;291,296;282,73;280,247;281,61;7,31387;-28,1626;4,079;1,39743;277
242;0,6;7,57117;4,90268;343;380;0;176,215;176,505;291,228;282,575;280,367;281,613;7,73197;-27,3875;3,68796;1,43054;277
243;0,6;7,48808;4,81077;343;380;0;176,36;176,505;291,228;282,575;280,367;281,613;7,73197;-27,3875;3,68796;1,43054;277
244;0,6;7,45834;4,7844;343;380;0;176,505;176,649;291,228;282,575;280,367;281,613;7,73197;-27,3875;3,68796;1,43054;277
245;0,6;7,39398;4,66741;343;380;0;176,505;176,794;291,228;282,575;280,367;281,613;7,73197;-27,3875;3,68796;1,43054;277
246;0,6;7,38966;4,65251;343;380;0;176,36;176,794;291,545;282,35;280,475;281,9;8,99954;-26,25;3,311;1,93858;277
247;0,6;7,35267;4,608;343;380;0;176,505;176,794;291,545;282,35;280,475;281,9;8,99954;-26,25;3,311;1,93858;277
248;0,6;7,20619;4,51005;343;380;0;176,649;176,794;291,545;282,35;280,475;281,9;8,99954;-26,25;3,311;1,93858;277
249;0,6;7,12554;4,45667;343;380;0;176,649;176,939;291,545;282,35;280,475;281,9;8,99954;-26,25;3,311;1,93858;277
250;0,6;7,02223;4,41607;343;380;0;176,794;177,083;291,985;282,253;280,602;281,92;4,69813;-39,3045;2,98994;-74,5286;273,5
251;0,6;7,01394;4,12306;343;380;0;176,939;177,228;291,985;282,253;280,602;281,92;4,69813;-39,3045;2,98994;-74,5286;273,5
252;0,6;6,95647;4,05747;343;380;0,87616;177,083;177,373;291,985;282,253;280,602;281,92;4,69813;-39,3045;2,98994;-74,5286;273,5
253;0,6;6,8904;4,01812;343;380;4,61907;177,228;177,373;291,985;282,253;280,602;281,92;4,69813;-39,3045;2,98994;-74,5286;273,5
254;0,6;6,86652;3,97908;343;380;5;177,373;177,517;292,475;282,09;280,719;281,723;0;-54,4584;2,94063;-156,794;270
255;0,6;6,79706;3,9266;343;380;5;177,517;177,662;292,475;282,09;280,719;281,723;0;-54,4584;2,94063;-156,794;270
256;0,6;6,77247;3,88695;343;380;5;177,517;177,807;292,475;282,09;280,719;281,723;0;-54,4584;2,94063;-156,794;270
257;0,6;6,6408;3,79797;343;380;5;177,517;177,807;292,475;282,09;280,719;281,723;0;-54,4584;2,94063;-156,794;270
258;0,6;6,56148;3,74856;343;380;5;177,807;177,807;292,553;281,78;280,759;281,318;0;-54,6784;2,94063;-72,4025;270
259;0,6;6,5308;3,73494;343;380;5;177,807;177,951;292,553;281,78;280,759;281,318;0;-54,6784;2,94063;-72,4025;270
260;0,6;6,44851;3,68332;343;380;5;177,951;178,096;292,553;281,78;280,759;281,318;0;-54,6784;2,94063;-72,4025;270
261;0,6;6,40843;3,66715;343;380;5;177,951;178,385;292,553;281,78;280,759;281,318;0;-54,6784;2,94063;-72,4025;270
262;0,6;6,44082;3,67707;343;380;5;178,096;178,241;292,236;281,635;280,765;280,503;0;-46,7559;2,94063;-10,7478;271,688
263;0,6;6,36475;3,62205;343;380;6,66464;178,241;178,53;292,236;281,635;280,765;280,503;0;-46,7559;2,94063;-10,7478;271,688
264;0,6;6,32088;3,59491;343;380;12,5924;178,385;178,675;292,236;281,635;280,765;280,503;0;-46,7559;2,94063;-10,7478;271,688
265;0,6;6,26304;3,53278;343;380;19,0777;178,53;178,819;292,236;281,635;280,765;280,503;0;-46,7559;2,94063;-10,7478;271,688
266;0,6;6,20379;3,49342;343;380;25,3141;178,53;178,819;291,828;281,45;280,755;280,16;2,34677;-30,6153;2,77328;0;275,344
267;0,6;6,12414;3,48589;343;380;30;178,675;178,819;291,828;281,45;280,755;280,16;2,34677;-30,6153;2,77328;0;275,344
268;0,6;6,06689;3,44501;343;380;30;178,675;178,964;291,828;281,45;280,755;280,16;2,34677;-30,6153;2,77328;0;275,344
269;0,6;5,99769;3,3885;343;380;30;178,675;178,675;291,828;281,45;280,755;280,16;2,34677;-30,6153;2,77328;0;275,344
270;0,6;5,95899;3,35842;343;380;30;178,675;178,819;291,394;281,35;280,541;271,77;2,68012;-29,6771;2,35721;0;275,327
271;0,6;5,89501;3,3279;343;380;30;178,675;178,819;291,394;281,35;280,541;271,77;2,68012;-29,6771;2,35721;0;275,327
272;0,6;5,90255;3,07161;343;380;30;178,675;178,819;291,394;281,35;280,541;271,77;2,68012;-29,6771;2,35721;0;275,327
273;0,6;5,89236;3,04523;343;380;30;178,53;178,819;291,394;281,35;280,541;271,77;2,68012;-29,6771;2,35721;0;275,327
274;0,6;5,92895;3,04523;343;380;30;178,53;178,819;290,993;281,3;279,887;273,105;5,01348;-26,9529;1,96642;0;275,141
275;0,6;5,89498;2,99759;343;380;30;178,53;178,675;290,993;281,3;279,887;273,105;5,01348;-26,9529;1,96642;0;275,141
276;0,6;5,89917;3,01645;343;380;30;178,385;178,675;290,993;281,3;279,887;273,105;5,01348;-26,9529;1,96642;0;275,141
277;0,6;5,82342;2,95964;343;380;30;178,385;178,53;290,993;281,3;279,887;273,105;5,01348;-26,9529;1,96642;0;275,141
278;0,6;5,84213;2,95484;343;380;30;178,241;178,53;290,725;281,367;279,376;274,122;6,54702;-25,0646;1,61157;0;274,958
279;0,6;5,76645;2,91561;343;380;30;178,241;178,385;290,725;281,367;279,376;274,122;6,54702;-25,0646;1,61157;0;274,958
280;0,6;5,72058;2,87124;343;380;30;178,096;178,385;290,725;281,367;279,376;274,122;6,54702;-25,0646;1,61157;0;274,958
281;0,6;5,71958;2,62946;343;380;30;178,096;178,241;290,725;281,367;279,376;274,122;6,54702;-25,0646;1,61157;0;274,958
282;0,6;5,66266;2,58415;343;380;30;178,096;178,241;290,724;281,5;278,843;273,652;8,20843;-23,0726;1,28105;0;274,773
283;0,6;5,67385;2,57739;343;380;30;178,096;178,241;290,724;281,5;278,843;273,652;8,20843;-23,0726;1,28105;0;274,773
284;0,6;5,60498;2,55765;343;380;30;178,096;178,241;290,724;281,5;278,843;273,652;8,20843;-23,0726;1,28105;0;274,773
285;0,6;5,56413;2,53833;343;380;30;178,096;178,096;290,724;281,5;278,843;273,652;8,20843;-23,0726;1,28105;0;274,773
286;0,6;5,5303;2,51837;343;380;30;178,096;178,096;290,966;281,5;278,363;273,435;9,60059;-21,3729;0,973538;0;274,586
287;0,6;5,54132;2,51159;343;380;30;178,096;178,241;290,966;281,5;278,363;273,435;9,60059;-21,3729;0,973538;0;274,586
288;0,6;5,55298;2,5114;343;380;30;177,951;178,241;290,966;281,5;278,363;273,435;9,60059;-21,3729;0,973538;0;274,586
289;0,6;5,52758;2,49155;343;380;30;177,951;178,096;290,966;281,5;278,363;273,435;9,60059;-21,3729;0,973538;0;274,586
290;0,6;5,15346;2,447;343;380;30;177,807;178,096;291,412;281,44;277,905;272,09;10,9165;-19,7691;0,685599;0;274,398
291;0,6;5,10464;2,1981;343;380;30;177,807;178,096;291,412;281,44;277,905;272,09;10,9165;-19,7691;0,685599;0;274,398
292;0,6;5,10344;2,1981;343;380;30;177,807;177,951;291,412;281,44;277,905;272,09;10,9165;-19,7691;0,685599;0;274,398
293;0,6;5,04237;2,16485;343;380;30;177,807;177,951;291,412;281,44;277,905;272,09;10,9165;-19,7691;0,685599;0;274,398
294;0,6;5,07055;2,20147;343;380;30;177,807;177,951;291,978;281,34;277,431;270,238;12,3331;-18,0899;0,423014;0;274,212
295;0,6;5,12425;2,20113;343;380;30;177,807;177,951;291,978;281,34;277,431;270,238;12,3331;-18,0899;0,423014;0;274,212
296;0,6;5,08803;2,15157;343;380;30;177,807;178,096;291,978;281,34;277,431;270,238;12,3331;-18,0899;0,423014;0;274,212
297;0,6;4,99666;2,10652;343;380;30;177,807;178,096;291,978;281,34;277,431;270,238;12,3331;-18,0899;0,423014;0;274,212
298;0,6;4,97034;2,13123;343;380;30;177,662;177,951;292,601;281,312;276,928;271,315;13,9439;-16,245;0,188945;0;274,028
299;0,6;4,8987;2,04663;343;380;30;177,662;177,807;292,601;281,312;276,928;271,315;13,9439;-16,245;0,188945;0;274,028
300;0,6;4,84402;2,01495;343;380;30;177,662;177,807;292,601;281,312;276,928;271,315;13,9439;-16,245;0,188945;0;274,028
301;0,6;4,69153;1,90512;343;380;30;177,373;177,662;292,601;281,312;276,928;271,315;13,9439;-16,245;0,188945;0;274,028
302;0,6;4,72657;1,90512;343;380;30;177,517;177,662;293,363;281,26;276,577;272,893;14,6967;-15,279;-0,024373;0;273,845
303;0,6;4,62264;1,85458;343;380;30;177,373;177,807;293,363;281,26;276,577;272,893;14,6967;-15,279;-0,024373;0;273,845
304;0,6;4,486;1,7413;343;380;30;177,373;177,807;293,363;281,26;276,577;272,893;14,6967;-15,279;-0,024373;0;273,845
305;0,6;4,39191;1,66662;343;380;30;177,373;177,662;293,363;281,26;276,577;272,893;14,6967;-15,279;-0,024373;0;273,845
306;0,6;4,28858;1,59151;343;380;30;177,517;177,662;294,31;280,978;276,232;272,043;15,3938;-14,3763;-0,229872;0;273,659
307;0,6;4,10793;1,45079;343;380;30;177,373;177,662;294,31;280,978;276,232;272,043;15,3938;-14,3763;-0,229872;0;273,659
308;0,6;3,93608;1,3157;343;380;30;177,373;177,662;294,31;280,978;276,232;272,043;15,3938;-14,3763;-0,229872;0;273,659
309;0,6;3,82229;1,20712;343;380;30;177,373;177,662;294,31;280,978;276,232;272,043;15,3938;-14,3763;-0,229872;0;273,659
310;0,6;3,64917;1,07595;343;380;30;177,228;177,517;295,288;280,2;275,814;270,965;16,5374;-13,0429;-0,419646;0;273,473
311;0,6;3,44873;0,92357;343;380;30;177,228;177,373;295,288;280,2;275,814;270,965;16,5374;-13,0429;-0,419646;0;273,473
312;0,6;3,11335;0,671172;343;380;30;177,083;177,373;295,288;280,2;275,814;270,965;16,5374;-13,0429;-0,419646;0;273,473
313;0,6;3,03307;0,601999;343;380;30;177,083;177,228;295,288;280,2;275,814;270,965;16,5374;-13,0429;-0,419646;0;273,473
314;0,6;2,81329;0,446215;343;380;30;176,939;177,228;296,278;279,747;275,372;269,64;17,8584;-11,551;-0,590681;0;273,285
315;0,6;2,56403;0,263395;343;380;30;177,083;177,228;296,278;279,747;275,372;269,64;17,8584;-11,551;-0,590681;0;273,285
316;0,6;2,35224;0,0921486;343;380;30;176,939;177,228;296,278;279,747;275,372;269,64;17,8584;-11,551;-0,590681;0;273,285
317;0,6;2,15377;0;343;380;30;177,083;177,228;296,278;279,747;275,372;269,64;17,8584;-11,551;-0,590681;0;273,285
318;0,6;1,76087;0;343;380;30;176,939;177,228;297,227;279,592;274,976;270,485;18,9356;-10,3224;-0,741992;0;273,099
319;0,6;1,48478;0;343;380;30;176,939;177,083;297,227;279,592;274,976;270,485;18,9356;-10,3224;-0,741992;0;273,099
320;0,6;1,26455;0;343;380;30;176,939;177,083;297,227;279,592;274,976;270,485;18,9356;-10,3224;-0,741992;0;273,099
321;0,6;0,991311;0;343;380;30;176,939;177,083;297,227;279,592;274,976;270,485;18,9356;-10,3224;-0,741992;0;273,099
322;0,6;0,708297;0;343;380;30;176,794;177,083;298,233;279,5;274,579;269,913;20,0407;-9,08282;-0,876467;0;272,913
323;0,6;0,520772;0;343;380;30;176,794;177,083;298,233;279,5;274,579;269,913;20,0407;-9,08282;-0,876467;0;272,913
324;0,6;0,225613;0;343;380;30;176,794;176,939;298,233;279,5;274,579;269,913;20,0407;-9,08282;-0,876467;0;272,913
325;0,6;0;0;343;380;30;176,794;176,939;298,233;279,5;274,579;269,913;20,0407;-9,08282;-0,876467;0;272,913
326;0,6;0;0;343;380;30;176,794;176,939;299,146;279,122;274,168;270,348;21,2393;-7,76895;-0,991773;0;272,728
327;0,6;0;0;343;380;30;176,794;176,939;299,146;279,122;274,168;270,348;21,2393;-7,76895;-0,991773;0;272,728
328;0,6;0;0;343;380;30;176,794;176,939;299,146;279,122;274,168;270,348;21,2393;-7,76895;-0,991773;0;272,728
329;0,6;0;0;343;380;30;176,794;176,939;299,146;279,122;274,168;270,348;21,2393;-7,76895;-0,991773;0;272,728
330;0,6;0;0;343;380;30;176,649;176,939;300,029;278,272;273,789;270,145;22,2524;-6,65783;-1,08982;0;272,545
331;0,6;0;0;343;380;30;176,649;176,794;300,029;278,272;273,789;270,145;22,2524;-6,65783;-1,08982;0;272,545
332;0,6;0;0;343;380;30;176,505;176,794;300,029;278,272;273,789;270,145;22,2524;-6,65783;-1,08982;0;272,545
333;0,6;0;0;343;380;30;176,505;176,649;300,029;278,272;273,789;270,145;22,2524;-6,65783;-1,08982;0;272,545
334;0,6;0;0;343;380;30;176,505;176,649;300,949;277,05;273,423;269,79;23,1951;-5,63016;-1,17475;0;272,359
335;0,6;0;0;343;380;30;176,215;176,649;300,949;277,05;273,423;269,79;23,1951;-5,63016;-1,17475;0;272,359
336;0,6;0;0;343;380;30;176,36;176,649;300,949;277,05;273,423;269,79;23,1951;-5,63016;-1,17475;0;272,359
337;0,6;0;0;343;380;30;176,505;176,649;300,949;277,05;273,423;269,79;23,1951;-5,63016;-1,17475;0;272,359
338;0,6;0;0;343;380;30;176,505;176,649;301,827;275,738;273,085;269,758;24,0168;-4,73675;-1,2464;0;272,172
339;0,6;0;0;343;380;30;176,505;176,649;301,827;275,738;273,085;269,758;24,0168;-4,73675;-1,2464;0;272,172
340;0,6;0;0;343;380;30;176,36;176,649;301,827;275,738;273,085;269,758;24,0168;-4,73675;-1,2464;0;272,172
341;0,6;0;0;343;380;30;176,505;176,649;301,827;275,738;273,085;269,758;24,0168;-4,73675;-1,2464;0;272,172
